Repository: cheezballz-maker/materials-annotation-platform

# Local Patent Annotation Workbench

Self-contained local annotation app for patent formulation extraction review. The workflow is modeled after established annotation tools such as Doccano and Label Studio: open a project/workspace, select a document task, annotate spans, manage nodes in a sidebar, draw relations, then export.

The app is local-only. It reads and writes files on the machine running the FastAPI backend.

## Workflow Model

1. Open a working folder from the landing page.
2. The folder should contain raw patent text files such as:

```text
1. WO2010119313A1.md
2. US20160082038A1.md
```

3. Annotation companion files live beside the raw files:

```text
1.

File: seed-workspace/1. 074ab37b-1636-4950-94f2-3a14df65dd2b.json (part 1 of 7)
{
  "title": "Aluminum alloy material for heat exchanger fin, manufacturing method for same, and heat exchanger using the aluminum alloy material",
  "abstract": "Disclosed is an aluminum alloy material for a heat exchanger fin, the aluminum alloy material containing Si: 1.0% to 5.0% by mass, Fe: 0.1% to 2.0% by mass, and Mn: 0.1% to 2.0% by mass with balance being Al and inevitable impurities, wherein 250 pieces/mm<sup>2 </sup>or more to 7×104 pieces/mm<sup>2 </sup>or less of Si-based intermetallic compound particles having equivalent circle diameters of 0.5 to 5 μm are present in a cross-section of the aluminum alloy material; and wherein 10 pieces/mm<sup>2 </sup>or more and 1000 pieces/mm<sup>2 </sup>or less of the Al—Fe—Mn—Si-based intermetallic compounds having equivalent circle diameters of more than 5 μm are present in a cross-section of the aluminum alloy material. The aluminum alloy material may further contain one or more additive elements of Mg, Cu, Zn, In, Sn, Ti, V, Zr, Cr, Ni, Be, Sr, Bi, Na, and Ca.",
  "description": "TECHNICAL FIELD\n<b class=\"d_n\">[0001]</b>The present invention relates to an aluminum alloy material used as a material for a heat exchanger fin and a manufacturing method for the same, and more particularly to an aluminum alloy material capable of being bonded to another member with its own bonding function without using a brazing filler metal, and to a manufacturing method for the said aluminum alloy material. The present invention further relates to a heat exchanger, which employs the said aluminum alloy material, and which can be manufactured efficiently.\nBACKGROUND ART\n<b class=\"d_n\">[0002]</b>When manufacturing a structural body, such as a heat exchanger, which employs an aluminum alloy material as a constituent member, it is required to bond the aluminum alloy materials to each other or to bond the aluminum alloy material to another different type of material. Various methods are known as bonding methods for the aluminum alloy material. Among the various methods, a brazing method (hard soldering method) is used in many cases. The brazing method is often used in consideration of, e.g., an advantage that strong bonding can be obtained in a short time without melting a base material. As methods for manufacturing a heat exchanger, etc. by employing methods of bonding the aluminum alloy material with the brazing, there are known, for example, a method of using a brazing sheet on which a brazing filler metal made of an Al—Si alloy is clad, a method of using an extruded member coated with a powdery brazing filler metal, and a method of assembling various members and then additionally applying a brazing filler metal to portions that are to be bonded (Patent Documents 1 to 3). Moreover, “Chapter 3.2 Brazing Alloys and Brazing Sheets” in Non-Patent Document 1 explains the clad brazing sheet and the powdery brazing filler metal in detail.\n<b class=\"d_n\">[0003]</b>Up to date, various brazing methods have been developed in the field of manufacturing of a structural body using an aluminum alloy material. In relation to vehicular heat exchangers, for example, when a fin member is used in a single layer, there have been utilized a method of using a brazing sheet made of a tube material sheet on which a brazing filler metal is clad, and a method of additionally coating Si powder or a Si-containing brazing metal over the tube material sheet. On the other hand, when the tube member is used in a single layer, there has been utilized a method of using a brazing sheet made of a fin material sheet on which a brazing filler metal is clad.\n<b class=\"d_n\">[0004]</b>Patent Document 4 discloses a method of employing a single-layer brazing sheet instead of the above-mentioned clad brazing sheet. That method proposes the use of the single-layer brazing sheet for a heat exchanger as a fin member and a tank member of the heat exchanger. According to Patent Document 4, a desired shape is held by adjusting an amount of Si to be added and a brazing temperature. In the fin member that is thinner than the tube member and/or the tank member, however, the disclosed method is not satisfactory as a method for maintaining the desired shape while ensuring sufficient brazing performance.\nPRIOR ART DOCUMENTS\nPatent Documents\n<ul class=\"uspto-list\"><b class=\"d_n\">[0005]</b><li class=\"uspto-list-item\">Patent Document 1: JP 2008-303405 A</li><b class=\"d_n\">[0006]</b><li class=\"uspto-list-item\">Patent Document 2: JP 2009-161835 A</li><b class=\"d_n\">[0007]</b><li class=\"uspto-list-item\">Patent Document 3: JP 2008-308760 A</li><b class=\"d_n\">[0008]</b><li class=\"uspto-list-item\">Patent Document 4: JP 2010-168613 A</li></ul>\nNon-Patent Document\n<ul class=\"uspto-list\"><b class=\"d_n\">[0009]</b><li class=\"uspto-list-item\">Non-Patent Document 1: “Aluminum Brazing Handbook (revised edition)”, Japan Light Metal Welding & Construction Association, 2003</li></ul>\nSUMMARY OF THE INVENTION\nProblems to be Solved by the Invention\n<b class=\"d_n\">[0010]</b>Manufacturing a clad sheet, such as a brazing sheet, requires steps of manufacturing individual layers separately, and bonding the individual layers to each other after laying them in a layered state. Thus, the use of the brazing sheet is contradictory to a demand for production cost reduction of the heat exchanger, etc. Coating the powdery brazing filler metal also increases the production cost corresponding to the cost of the brazing filler metal.\n<b class=\"d_n\">[0011]</b>Meanwhile, there is a proposed as described above to employ the single-layer brazing sheet instead of the brazing clad sheet. However, when the single-layer brazing sheet is used as a fin member having a small thickness, there arises a problem that a fin is easily susceptible to buckling deformation during brazing even under a small load. Moreover, in the case of trying to increase the amount of Si in the composition and/or the brazing temperature for ensuring the brazing performance, the fin is more susceptible to deformation. It is hence very difficult to properly control both of the brazing performance and the degree of deformation during the brazing operation.\n<b class=\"d_n\">[0012]</b>Thus, it can be said that it would be preferable to bond single-layer materials to each other without using the brazing filler metal from the viewpoint of reducing the cost of the aluminum alloy structural body such as the heat exchanger. However, if the single-layer brazing sheet is simply employed, it would be difficult to avoid the problem of deformation of component members. The present invention has been made in view of the background described above, and an object of the present invention is to provide an aluminum alloy material, which is used as a material for a heat-exchanger fin, and which does not cause the problem of deformation during bonding while avoiding a cost increase attributable to the use of a multilayered-member.\nMeans for Solving the Problems\n<b class=\"d_n\">[0013]</b>As a result of conducting intensive studies, the inventors have found a novel bonding method, which improves the method of bonding an aluminum alloy material with the known brazing method, and which utilizes a bonding ability exerted by a material itself to be bonded without using a brazing filler metal. The novel bonding method is featured in that members are bonded and assembled under particular conditions by employing a later-described aluminum alloy material for a heat exchanger fin, that the members can be bonded to each other under heating without using a bonding auxiliary material such as a brazing filler metal (that capability is called a “heat bonding function”), and that deformation between before and after the bonding can be held very small.\n<b class=\"d_n\">[0014]</b>According to a first aspect, the present invention provides an aluminum alloy material for a heat exchanger fin, the aluminum alloy material having a superior bonding function under heating of a single layer of the aluminum alloy material and containing Si: 1.0% by mass to 5.0% by mass, Fe: 0.1% by mass to 2.0% by mass, and Mn: 0.1% by mass to 2.0% by mass with balance being Al and inevitable impurities, wherein 250 pieces/mm<sup>2 </sup>or more to 7×10<sup>4 </sup>pieces/mm<sup>2 </sup>or less of Si-based intermetallic compound particles having equivalent circle diameters of 0.5 to 5 μm are present in a cross-section of the aluminum alloy material, while 10 pieces/mm<sup>2 </sup>or more and 1000 pieces/mm<sup>2 </sup>or less of Al—Fe—Mn—Si-based intermetallic compound particles having equivalent circle diameters of 5 μm or more are present in a cross-section of the aluminum alloy material\n<b class=\"d_n\">[0015]</b>According to a second aspect of the present invention, in the above-described first aspect, the aluminum alloy material satisfies T/To≤1.40 where T denotes tensile strength of a material plate, and To denotes tensile strength after heating at 450° C. for 2 hours.\n<b class=\"d_n\">[0016]</b>According to a third aspect of the present invention, in the above-described first or second aspect, the aluminum alloy material further contains one or two selected from Mg: 2.0% by mass or less and Cu: 1.5% by mass or less.\n<b class=\"d_n\">[0017]</b>According to a fourth aspect of the present invention, in any one of the above-described first to third aspects, the aluminum alloy material further contains one or two or more selected from among Zn: 6.0% by mass or less, In: 0.3% by mass or less, and Sn: 0.3% by mass or less.\n<b class=\"d_n\">[0018]</b>According to a fifth aspect of the present invention, in any one of the above-described first to fourth aspects, the aluminum alloy material further contains one or two or more selected from among Ti: 0.3% by mass or less, V: 0.3% by mass or less, Zr: 0.3% by mass or less, Cr: 0.3% by mass or less, and Ni: 2.0% by mass or less.\n<b class=\"d_n\">[0019]</b>According to a sixth aspect of the present invention, in any one of the above-described first to fifth aspects, the aluminum alloy material further contains one or two or more selected from among Be: 0.1% by mass or less, Sr: 0.1% by mass or less, Bi: 0.1% by mass or less, Na: 0.1% by mass or less, and Ca: 0.05% by mass or less.\n<b class=\"d_n\">[0020]</b>According to a seventh aspect of the present invention, in any one of the above-described first to sixth aspects, tensile strength before heating for bonding is 80 to 250 MPa.\n<b class=\"d_n\">[0021]</b>According to an eighth aspect, the present invention provides a method of manufacturing the aluminum alloy material for the heat exchanger fin according to any one of the above-described first to seventh aspects, the method comprising steps of: casting an aluminum alloy for the aluminum alloy material, heating a cast ingot before hot rolling, hot-rolling the ingot after the heating step, cold-rolling a hot-rolled plate, and annealing a cold-rolled plate midway the cold rolling step, wherein a casting speed is set to be 20 to 100 mm/min in the casting step, and wherein the hot rolling step includes a rough rolling stage in which a total rolling reduction ratio is set to be 92 to 97%, the rough rolling stage including three or more passes in each of which the rolling reduction ratio is 15% or more.\n<b class=\"d_n\">[0022]</b>According to a ninth aspect, the present invention provides a heat exchanger manufactured by heating and bonding a fin member which is made of the aluminum alloy material according to any one of the above-described first to seventh aspects, and another constituent member of the heat exchanger together.\n<b class=\"d_n\">[0023]</b>According to a tenth aspect of the present invention, in the above-described ninth aspect, a grain size of an aluminum matrix in a microstructure in a cross-section of the aluminum alloy material of the fin member after heating for bonding is 50 μm or more.\n<b class=\"d_n\">[0024]</b>According to an eleventh aspect of the present invention, in the above-described ninth or tenth aspect, when observed the microstructure in the cross-section of the aluminum alloy material of the fin member after the heating for the bonding, the number of triple points of grain boundaries where intermetallic compound particles having equivalent circle diameters of 1 μm or more exist, is 50% or more of the total number of triple points of all the grain boundaries.\n<b class=\"d_n\">[0025]</b>According to a twelfth aspect of the present invention, in any one of the above-described ninth to eleventh aspects, when observed the microstructure in the fin cross-section of the aluminum alloy material of the fin member after the heating for the bonding, 10 pieces/mm<sup>2 </sup>to 3000 pieces/mm<sup>2 </sup>of eutectic structures having lengths of 3 μm or more are present within matrix grains.\n<b class=\"d_n\">[0026]</b>The present invention will be described in detail below. The present invention is basically featured in that a liquid phase generated when heating the aluminum alloy material having the above-mentioned composition is utilized for bonding. In view of such a basic feature, the mechanism in generation of that liquid phase is first described.\n<b class=\"d_n\">[0027]</b>FIG. 1 illustrates a phase diagram of an Al—Si-based alloy that is a typical binary-phase eutectic alloy. When an aluminum alloy material having a Si composition of c<b>1</b> is heated, a liquid phase starts to generate at a temperature T<b>1</b> near but in excess of a eutectic temperature (solidus temperature) Te. At the eutectic temperature Te or lower, as illustrated in FIG. 2(a), dispersoids are distributed in a matrix partitioned by grain boundaries. When the liquid phase starts to generate in such a state of the aluminum alloy material, as illustrated in FIG. 2(b), the grain boundaries where the dispersoids are distributed in larger amount due to segregation are melted and turn to liquid phases. Then, as illustrated in FIG. 2(c), surroundings of dispersoid particles of intermetallic compounds of Si which is a main additive element component dispersed in the matrix of the aluminum alloy material, are melted into spherical shapes and turn to liquid phases. Furthermore, as illustrated in FIG. 2(d), the spherical liquid phases generated in the matrix are dissolved again into the matrix in a solid state due to interface energy with the lapse of time or a rise of temperature, and they move to the grain boundaries or surfaces through diffusion in the solid phase. Next, when the temperature rises to T<b>2</b> as illustrated in FIG. 1, the amount of the liquid phases increases more than that shown in the phase diagram.\n<b class=\"d_n\">[0028]</b>When, in FIG. 1, the Si composition of the aluminum alloy material is c<b>2</b> that is smaller than a maximum solid-solubility limit composition, a liquid phase starts to generate at a temperature near but in excess of a solidus temperature Ts<b>2</b>. However, unlike the case of c<b>1</b>, in a structure immediately before melting, dispersoids do not always exist in the matrix as illustrated in FIG. 3(a). In that case, the grain boundaries are first melted and turn to liquid phases as illustrated in FIG. 3(b). Thereafter, as illustrated in FIG. 3(c), a liquid phase starts to generate from a place where a solute element composition is locally high in the matrix. As in the case of c<b>1</b>, spherical liquid phases generated in the matrix are dissolved again into the matrix in a solid state due to interface energy with the lapse of time or a rise in temperature, and they move to the grain boundaries or surfaces through diffusion in the solid phase, as illustrated in FIG. 3(d). With the temperature rising to T<b>3</b>, the amount of the liquid phase increases more than that is shown in the phase diagram.\n<b class=\"d_n\">[0029]</b>A bonding method using the aluminum alloy material for the heat exchanger fin, according to the present invention, utilizes the liquid phase generated with the above-described local melting inside the aluminum alloy material. By holding the mass of the liquid phase in a preferable range with adjustment of a heating temperature, the bonding and shape keeping of the fin can be both realized. When a fin member is fabricated by shaping the aluminum alloy material of the present invention and is subjected to heat treatment at temperature of about 600° C., a liquid phase is partly generated in the fin and bleeds to the material surface, thus enabling the fin to be bonded. As a result, a heat exchanger can be manufactured without using a bonding material such as a brazing filler metal.\n<b class=\"d_n\">[0030]</b>In the aluminum alloy material for the heat exchanger fin according to the present invention, the unmelted matrix (i.e., a portion of the aluminum material except for intermetallic compounds) and intermetallic compounds not contributing to the generation of the liquid phase mainly develop the material strength. Therefore, although the aluminum alloy material according to the present invention comes into a state partly melted during the bonding, it can hold the strength sufficient to maintain the shape. Accordingly, the heat exchanger manufactured according to the present invention is featured in that changes in size and shape during the bonding are hardly caused. With such a feature, the aluminum alloy material of the present invention can be preferably used as a material for a thin fin, which is otherwise apt to deform during the bonding.\n<b class=\"d_n\">[0031]</b>As described above, the present invention utilizes the liquid phase in the aluminum alloy material. The present invention has two specific features, i.e., (I) the aluminum alloy material is made of an Al—Si-based alloy containing Si at a composition of 1.0% by mass to 5.0% by mass and has a basic composition containing Fe: 0.1% to 2.0% and Mn: 0.1% to 2.0%, and (II) in a microstructure of the aluminum alloy material, intermetallic compounds derived from constituent elements (i.e., Si-based intermetallic compound particles and Al—Fe—Mn—Si-based intermetallic compound particles) are present in respective predetermined ranges of surface density in a cross-section of the aluminum alloy material. Those features are described below. It is to be noted that, in the following description, “% by mass” is simply denoted by “%”.\n<b class=\"d_n\">[0032]</b>(I) Composition of Aluminum Alloy Material According to Present Invention\n<b class=\"d_n\">[0033]</b>As for the Si composition, Si is an element that generates an Al—Si-based liquid phase and contributes to the bonding. However, if the Si composition is less than 1.0%, the liquid phase could not be generated in a sufficient amount, and bleeding of the liquid phase would be reduced, thus making the bonding imperfect. On the other hand, if the Si composition is more than 5.0%, the amount of Si particles in the aluminum alloy material would be increased, and the amount of the liquid phase generated would also be increased. Therefore, the material strength during heating would be extremely reduced, thus causing a difficulty in maintaining the shape of the fin member. For that reason, the Si composition is specified to be 1.0% to 5.0%. The Si composition is preferably 1.5% to 3.5% and more preferably 2.0% to 3.0%. The thicker a plate and the higher a heating temperature, the larger is the amount of the bleeding liquid phase. It is therefore desired that the amount of the liquid phase to bleed during the heating is set by adjusting the amount of Si and the heating temperature for the bonding, which are required depending on the structure and the size of the fin of the heat exchanger to be manufactured.\n<b class=\"d_n\">[0034]</b>In the aluminum alloy material according to the present invention, Fe and Mn are added as essential elements to the Al—Si alloy. Here, Fe and Mn are additive elements serving to strengthen the matrix for ensuring the strength that is effective as the fin member, and to generate intermetallic compounds as described later.\n<b class=\"d_n\">[0035]</b>Fe is effective not only in increasing the strength by slightly dissolving into the matrix in a solid state, but also in preventing reduction of the strength at high temperatures, particularly, by being dispersed as crystallized deposits. If the amount of Fe added is less than 0.1%, the above-mentioned effects would be reduced, and an ingot with higher purity would have to be used, thus increasing the cost. If the amount of Fe added is more than 2.0%, coarse intermetallic compounds would be generated during casting, and manufacturability would be problematic. Moreover, when the fin made of the aluminum alloy material according to the present invention is exposed to a corrosive environment (particularly, corrosive environment including flow of a liquid), corrosion resistance of the fin would be reduced. In addition, because sizes of grains re-crystallized due to the heating during the bonding are reduced and grain boundary density is increased, change in size between before and after the bonding would be increased. For that reason, the amount of Fe added is specified to be 0.1% to 2.0%. A preferable amount of Fe added is 0.2% to 1.0%.\n<b class=\"d_n\">[0036]</b>Mn is an important additive element, which forms Al—Fe—Mn—Si-based intermetallic compounds together with Fe and Si, and which increases the strength by developing the action of dispersion strengthening, or by dissolving into the aluminum matrix in a solid state and developing the action of solid-solution strengthening. If the amount of Mn added is less than 0.1%, the above-mentioned effects would be insufficient. If the amount of Mn added is more than 2.0%, coarse intermetallic compounds would be easily formed and corrosion resistance would be reduced. Accordingly, the amount of Mn added is specified to be 0.1% to 2.0%. A preferable amount of Mn added is 0.3% to 1.5%.\n<b class=\"d_n\">[0037]</b>Si forms the Al—Fe—Mn—Si-based intermetallic compounds together with Fe and Mn. However, because Si having formed those intermetallic compounds is less effective in contributing to generation of the liquid phase, there is a risk that bonding performance may degrade. Accordingly, in the aluminum alloy material for the heat exchanger fin according to the present invention, it is preferable to take care of the respective amounts of Si, Fe and Mn added. More specifically, given that the contents (% by mass) of Si, Fe and Mn are denoted by S, F and M, respectively, a relational expression of 1.2≤S−0.3(F+M)≤3.5 is preferably satisfied. If S−0.3(F+M) is less than 1.2, the bonding would be insufficient. On the other hand, if S−0.3(F+M) is more than 3.5, the shape would be more apt to change between before and after the bonding.\n<b class=\"d_n\">[0038]</b>(II) Microstructure of Aluminum Alloy Material According Present Invention\n<b class=\"d_n\">[0039]</b>Features of a microstructure in the aluminum alloy material according to the present invention will be described below. In the aluminum alloy material according to the present invention, there exist not only Si-based intermetallic compounds generated from the basic composition (Al—Si) thereof, but also Al—Fe—Mn—Si-based intermetallic compounds derived from the additive elements Fe and Mn. The present invention is featured in sizes and dispersed states of those intermetallic compounds.\n<b class=\"d_n\">[0040]</b>The term “Si-based intermetallic compounds” implies (1) an intermetallic compound of Si alone, and (2) intermetallic compounds of Si and other elements, such as Ca and P, which are partly contained in Si. The Si-based intermetallic compounds are intermetallic compounds contributing to the generation of the liquid phase in the above-described liquid phase generation process. The aluminum alloy material according to the present invention is featured in that 250 pieces/mm<sup>2 </sup>or more to 7×10<sup>4 </sup>pieces/mm<sup>2 </sup>or less of Si-based intermetallic compound particles having equivalent circle diameters of 0.5 to 5 μm are present in a cross-section of the aluminum alloy material. The Si-based intermetallic compound particles, e.g., Si particles, which are dispersed in the aluminum alloy material, react with the surrounding matrix and generate a liquid phase during the bonding. Therefore, the finer the Si-based intermetallic compound particles, the larger is an area where the particles and the matrix contact with each other. Thus, as the Si-based intermetallic compounds are finer, the liquid phase tends to more quickly generate during the heating for the bonding and satisfactory bonding performance are obtained. Furthermore, as the Si-based intermetallic compounds are finer, the shape of the aluminum alloy material can be held more reliably. Those effects are more significant when the bonding temperature is closer to the solidus line or when the temperature rising speed is higher. In the present invention, therefore, it is required that preferable Si-based intermetallic compounds are specified to have equivalent circle diameters of 0.5 to 5 μm, and a presence rate thereof is specified to be 250 pieces/mm<sup>2 </sup>or more and 7×10<sup>4 </sup>pieces/mm<sup>2 </sup>or less in the cross-section of the aluminum alloy material. Although the Si-based intermetallic compounds smaller than 0.5 μm also exist, those Si-based intermetallic compounds are dissolved into the matrix in a solid state during the heating for the bonding before the bonding temperature reaches the solidus line, and are hardly present at the time of the generation of the liquid phase. Thus, because those tiny Si-based intermetallic compounds cannot serve as starting points for the generation of the liquid phase, they are excluded from the preferable specified range. Coarse Si-based intermetallic compounds larger than 5 μm hardly exist, and hence they are also excluded from the preferable specified range. If the number is less than 250 pieces/mm<sup>2</sup>, the generated liquid phase would be segregated and satisfactory bonding would not be obtained. If the number is more than 7×10<sup>4 </sup>pieces/mm<sup>2</sup>, the Si composition would exceed the specified range and the amount of the liquid phase generated would be too large, thus making deformation more likely to occur. For that reason, the presence rate of the Si-based intermetallic compounds is specified to be 250 pieces/mm<sup>2 </sup>or more and 7×10<sup>4 </sup>pieces/mm<sup>2 </sup>or less. The presence rate is preferably 500 pieces/mm<sup>2 </sup>or more and 5×10<sup>4 </sup>pieces/mm<sup>2 </sup>or less and more preferably 1000 pieces/mm<sup>2 </sup>or more and 2×10<sup>4 </sup>pieces/mm<sup>2 </sup>or less. The term “cross-section” implies an arbitrary cross-section of the aluminum alloy material, and it may be, for example, a cross-section taken along the direction of thickness, or a cross-section taken parallel to the plate surface. From the viewpoint of simplicity in material evaluation, the cross-section taken along the direction of thickness is preferably employed.\n<b class=\"d_n\">[0041]</b>On the other hand, the Al—Fe—Mn—Si-based intermetallic compounds do not greatly contribute to the generation of the liquid phase unlike the Si-based intermetallic compounds, but they constitute a phase developing the material strength during the heating for the bonding together with the matrix. In consideration of that the aluminum alloy material according to the present invention is used as a thin member, i.e., a fin member of a heat exchanger, the material strength is ensured with proper dispersion of the Al—Fe—Mn—Si-based intermetallic compounds. Since the dispersion of the Al—Fe—Mn—Si-based intermetallic compounds has a large influence upon the grain size after the heating for the bonding, they are needed to be properly dispersed. It is required that 10 pieces/mm<sup>2 </sup>or more and 1000 pieces/mm<sup>2 </sup>or less of the Al—Fe—Mn—Si-based intermetallic compounds having equivalent circle diameters of more than 5 μm are present in the material cross-section. If the number is less than 10 pieces/mm<sup>2</sup>, the strength would be reduced and deformation would be caused. If the number is more than 1000 pieces/mm<sup>2</sup>, the incidence of nuclei for recrystallization particles during the heating for the bonding would be increased and grain sizes would be reduced. As the grains become smaller, the grains would be more apt to slip relative to each other at the grain boundaries, and deformation would be more likely to occur, thus causing fin buckling. In addition, liquid phases would be generated around the intermetallic compounds during the heating for the bonding, and a rate of a liquid phase area with respect to the plate thickness would be increased, thus causing fin buckling. The Al—Fe—Mn—Si-based intermetallic compounds having equivalent circle diameters of 5 μm or less also exist, and they contribute to increasing the strength of a material plate and the strength during the heating for the bonding and after the heating for the bonding. However, the Al—Fe—Mn—Si-based intermetallic compounds having equivalent circle diameters of 5 μm or less are easily dissolved into the matrix with shift of grain boundaries during the heating for the bonding, and they hardly affect easiness in the occurrence of deformation attributable to the grain sizes after the heating. Hence those tiny Al—Fe—Mn—Si-based intermetallic compounds are excluded from the preferable specified range. Because the Al—Fe—Mn—Si-based intermetallic compounds having equivalent circle diameters of 10 μm or more hardly exist, they are also substantially excluded from the preferable specified range.\n<b class=\"d_n\">[0042]</b>The equivalent circle diameters of the above-mentioned Si-based intermetallic compounds can be determined with SEM observation (i.e., observation of a reflected electron image by the Scanning Electron Microscope) of the cross-section. Here, the term “equivalent circle diameter” implies a nominal diameter. Preferably, the equivalent circle diameters of the intermetallic compounds before the bonding are determined by performing an image analysis of an SEM photo. The metal species of the intermetallic compounds can be examined by employing an EPMA (Electron Probe (X-ray) Micro Analyzer), for example. Furthermore, the Si-based intermetallic compounds and the Al—Fe—Mn—Si-based intermetallic compounds can be discriminated from each other based on difference of contrast with the observation of the SEM-reflected electron image. Those intermetallic compounds can be more accurately specified by employing the EPMA, for example.\n<b class=\"d_n\">[0043]</b>The above-described aluminum alloy material for the heat exchanger fin, according to the present invention, has the features in the respective composition ranges of the constituent elements and the microstructure, whereby it can realize the bonding with its own bonding performance and can be used as a fin member bonded to other constituent members of the heat exchanger. Here, the other constituent members of the heat exchanger imply a tank, a tube, a side plate, and so on. Depending on the structure of the heat exchanger, fin members each made of the aluminum alloy material according to the present invention may be bonded to each other, or a fin member made of the aluminum alloy material according to the present invention may be bonded to another type of fin member.\n<b class=\"d_n\">[0044]</b>As discussed above, in the aluminum alloy material according to the present invention, Si, Fe and Mn are essential elements and their contents are specified to fulfill the basic function of developing the bonding performance and to ensure the strength required as the fin member. In order to further increase the strength and corrosion resistance, other elements than the above-mentioned essential elements can be further added singly or in combination of plural elements. Those other additive elements are described below.\n<b class=\"d_n\">[0045]</b>At least one of Mg and Cu is preferably added as a selective additive element that is suitable to further increase the strength.\n<b class=\"d_n\">[0046]</b>Mg develops age hardening in the form of Mg<sub>2</sub>Si after the heating for the bonding, thus increasing the strength with the age hardening. Hence Mg is an additive element to develop the effect of increasing the strength. If the amount of Mg added is more than 2.0%, Mg would react with flux and form a high-melting compound, thus significantly degrading the bonding performance. Accordingly, the amount of Mg added is specified to be 2.0% or less. A preferable amount of Mg added is 0.05% to 2.0%. In the present invention, as for not only Mg, but also other alloy components, when it is mentioned that the amount of element added is “a predetermined percentage or less”, the amount includes 0%.\n<b class=\"d_n\">[0047]</b>Cu is an additive element that dissolves into the matrix in a solid state and increases the strength. However, if the amount of Cu added is more than 1.5%, corrosion resistance would be reduced. Accordingly, the amount of Cu added is specified to be 1.5% or less. A preferable amount of Cu added is 0.05% to 1.5%.\n<b class=\"d_n\">[0048]</b>In the present invention, one or two or more of Ti, V, Zr, Cr and Ni are preferably added as selective additive elements to further increase the strength.\n<b class=\"d_n\">[0049]</b>Ti and V have the effects of not only increasing the strength by being dissolved into the matrix in a solid state, but also preventing the progress of corrosion in the direction of plate thickness by being distributed in a layered pattern. If the amount of each of Ti and V added is more than 0.3%, giant crystallized deposits would be generated, thus degrading formability and corrosion resistance. Accordingly, the amount of each of Ti and V added is preferably specified to be 0.3% or less. A more preferable amount is 0.05% to 0.3%.\n<b class=\"d_n\">[0050]</b>Zr is precipitated as Al—Zr-based intermetallic compounds and develops the effect of increasing the strength after the bonding with dispersion strengthening. Moreover, the Al—Zr-based intermetallic compounds act to coarsen grains during the heating. If the amount of Zr added is more than 0.3%, coarse intermetallic compounds would be easily formed and plastic workability would be degraded. Accordingly, the amount of Zr added is preferably specified to be 0.3% or less. A more preferable amount is 0.05% to 0.3%.\n<b class=\"d_n\">[0051]</b>Cr increases the strength with solid-solution strengthening and acts to coarsen grains after the heating with precipitation of Al—Cr-based intermetallic compounds. If the amount of Cr added is more than 0.3%, coarse intermetallic compounds would be easily formed and plastic workability would be degraded. Accordingly, the amount of Cr added is preferably specified to be 0.3% or less. A more preferable amount is 0.05% to 0.3%.\n<b class=\"d_n\">[0052]</b>Ni is crystallized or precipitated as an intermetallic compound and develops the effect of increasing the strength after the bonding with dispersion strengthening. The amount of Ni added is preferably specified to be 2.0% or less. A more preferable amount is 0.05% to 2.0%. If the Ni content is more than 2.0%, coarse intermetallic compounds would be easily formed, thus degrading workability and self-corrosion resistance.\n<b class=\"d_n\">[0053]</b>In addition to the above-mentioned selective additive elements for increasing the strength, other selective additive elements aiming to increase corrosion resistance may also be added. The selective additive elements aiming to increase corrosion resistance are, for example, Zn, In and Sn.\n<b class=\"d_n\">[0054]</b>Adding Zn is effective in increasing the corrosion resistance with the sacrificial anticorrosion action. Zn is substantially uniformly dissolved into the matrix in a solid state. However, when a liquid phase is generated, Zn is dissolved into the liquid phase to increase the composition of Zn in the liquid phase. Upon the liquid phase bleeding to the surface, the Zn composition in a bled region of the liquid phase rises, thus increasing the corrosion resistance due to the sacrificial anode action. Furthermore, when the aluminum alloy material of the present invention is applied to heat exchangers, the sacrificial anticorrosion action for protecting tubes, etc. against corrosion can be developed by employing the aluminum alloy material of the present invention as fins. If the amount of Zn added is more than 6.0%, the corrosion rate would be increased and self-corrosion resistance would be reduced. Accordingly, the amount of Zn added is preferably specified to be 6.0% or less. A more preferable amount of Zn added is 0.05% to 6.0%.\n<b class=\"d_n\">[0055]</b>Sn and In have the effect of developing the sacrificial anode action. If the amount of each of Sn and In added is more than 0.3%, the corrosion rate would be increased and self-corrosion resistance would be reduced. Accordingly, the amount of each of Sn and In added is preferably specified to be 0.3% or less. A more preferable amount is 0.05% to 0.3%.\n<b class=\"d_n\">[0056]</b>In the aluminum alloy material according to the present invention, selective elements for improving characteristics of the liquid phase and further increasing the bonding performance may also be added. In more detail, those elements are preferably Be: 0.1% or less, Sr: 0.1% or less, Bi: 0.1% or less, Na: 0.1% or less, and Ca: 0.05% or less. One or two or more of those elements are added as required. More preferable ranges of those elements are Be: 0.0001% to 0.1%, Sr: 0.0001% to 0.1%, Bi: 0.0001% to 0.1%, Na: 0.0001% to 0.1%, and Ca: 0.0001% to 0.05%. Those trace elements can improve the bonding performance, for example, by causing finer dispersion of Si particles and increasing fluidity of the liquid phase. If the amount of each trace element is less than the above-mentioned more preferable specific range, the effects of causing finer dispersion of Si particles and increasing fluidity of the liquid phase would be insufficient in some cases. If the amount of each trace element is more than the above-mentioned more preferable specific range, a drawback such as reduction of the corrosion resistance would be caused in some cases. Regardless of whether any one or more of Be, Sr, Bi, Na and Ca are added, each element is added in the above-mentioned preferable or more preferable composition range.\n<b class=\"d_n\">[0057]</b>The aluminum alloy material for the heat exchanger fin, according to the present invention, satisfies a relation of T/To≤1.40 where T denotes tensile strength of a material plate, and To denotes tensile strength after heating at 450° C. for 2 hours. With the heating at 450° C. for 2 hours, the aluminum alloy material for the heat exchanger fin, according to the present invention, is sufficiently annealed and becomes an O temper material. T/To represents the rate of strength increase from the strength of the O temper material. In the present aluminum alloy material, it is effective to reduce a final cold-rolling reduction ratio after the annealing in a manufacturing process from the viewpoint of increasing the grain size after the heating for the bonding. If the final reduction ratio is large, driving forces in recrystallization would be increased and the grains during the heating for the bonding would become finer. As the final reduction ratio increases, the strength also increases and T/To takes a larger value. Holding T/To which is an index representing the final reduction ratio to be 1.40 or less, is effective to increase the grain size and prevent the fin from deformation after the heating for the bonding.\n<b class=\"d_n\">
