Repository: cheezballz-maker/materials-annotation-platform

# Local Patent Annotation Workbench

Self-contained local annotation app for patent formulation extraction review. The workflow is modeled after established annotation tools such as Doccano and Label Studio: open a project/workspace, select a document task, annotate spans, manage nodes in a sidebar, draw relations, then export.

The app is local-only. It reads and writes files on the machine running the FastAPI backend.

## Workflow Model

1. Open a working folder from the landing page.
2. The folder should contain raw patent text files such as:

```text
1. WO2010119313A1.md
2. US20160082038A1.md
```

3. Annotation companion files live beside the raw files:

```text
1.

File: seed-workspace/12. 197e2b4c-3f92-46ae-947f-4824b4474472.json (part 1 of 3)
{
  "title": "Steel material having excellent alcohol-induced pitting corrosion resistance and alcohol-induced SCC resistance",
  "abstract": "A steel material of the disclosure has a chemical composition containing, in mass %: 0.03% to 0.3% C; 0.03% to 1.0% Si; 0.1% to 2.0% Mn; 0.003% to 0.03% P; 0.005% or less S; 0.005% to 0.1% Al; 0.005% to 0.5% Cu; 0.01% to 0.5% Sb; and 0.005% to 0.5% Ni, with a balance being Fe and incidental impurities. Thus, the steel material has excellent alcohol-induced pitting corrosion resistance and alcohol-induced SCC resistance, and can be used for large structures with no need for coating, inhibitor addition, or the like by improving the pitting corrosion resistance and SCC resistance of the steel material itself.",
  "description": "TECHNICAL FIELD\n<b class=\"d_n\">[0001]</b>The disclosure relates to a steel material having excellent alcohol-induced corrosion resistance, in particular excellent alcohol-induced pitting corrosion resistance and alcohol-induced SCC resistance.\n<b class=\"d_n\">[0002]</b>The disclosure especially relates to a steel material having excellent alcohol-induced pitting corrosion resistance and alcohol-induced SCC resistance suitable for use in parts that come into direct contact with bioalcohol, such as a steel material used in tanks for storing bioalcohols, e.g. bioethanol, vessel tanks for transporting bioalcohols, and tanks for automobiles or a steel material used for pipeline transport.\nBACKGROUND\n<b class=\"d_n\">[0003]</b>Bioethanol as an example of bioalcohols is produced mainly by decomposing and purifying sugar in corn, wheat, etc. Bioethanol has been widely used throughout the world in recent years, as an alternative fuel to petroleum (gasoline) or as a fuel mixed with gasoline. The usage of bioethanol is thus increasing every year.\n<b class=\"d_n\">[0004]</b>However, despite an increase in handling of bioethanol in processes such as storing and transporting bioethanol or mixing bioethanol with gasoline, the high local corrosiveness of bioethanol, in particular its property of causing pitting corrosion and stress corrosion cracking (SCC), makes the handling of bioethanol difficult.\n<b class=\"d_n\">[0005]</b>The high corrosiveness of bioethanol is due in part to the presence of acetic acid or chloride ions as infinitesimal impurities in the bioethanol production process or the absorption of water or dissolved oxygen during storage.\n<b class=\"d_n\">[0006]</b>There is thus a drawback in that bioethanol can be safely handled only in facilities with ethanol resistance measures, e.g. facilities using organic coating materials, stainless steel, or stainless clad steel having excellent ethanol-induced SCC resistance, as bioethanol storage facilities. Besides, conventional pipelines for transporting petroleum, etc., cannot be used for transportation of bioethanol.\n<b class=\"d_n\">[0007]</b>Hence, a problem lies in that facilities for handling bioethanol require considerable cost.\n<b class=\"d_n\">[0008]</b>To solve the aforementioned problem, Patent Literature (PTL) 1 as an example proposes a method of applying a zinc-nickel coating containing 5% to 25% Ni to a steel material for tanks for biofuels, and performing a chemical conversion treatment containing no hexavalent chromium on the coating. This method is described to achieve favorable corrosion resistance in ethanol-containing gasoline.\n<b class=\"d_n\">[0009]</b>PTL 2 proposes a steel sheet for pipes having excellent corrosion resistance by applying a “Zn—Co—Mo coating where the composition ratio of Co to Zn in the coating layer is 0.2 at % to 4.0 at %” to the steel sheet surface, for fuel vapor of bioethanol and the like.\n<b class=\"d_n\">[0010]</b>Non-patent Literature (NPL) 1 investigates the inhibitor effect of ammonium hydroxide against stress corrosion cracking (SCC) of a steel material in a bioethanol simulated liquid. NPL 1 reports that the addition of ammonium hydroxide suppresses crack growth and mitigates SCC.\nCITATION LIST\nPatent Literatures\n<ul class=\"uspto-list\"><b class=\"d_n\">[0011]</b><li class=\"uspto-list-item\">PTL 1: JP 2011-026669 A</li><b class=\"d_n\">[0012]</b><li class=\"uspto-list-item\">PTL 2: JP 2011-231358 A</li></ul>\nNon-Patent Literatures\n<ul class=\"uspto-list\"><b class=\"d_n\">[0013]</b><li class=\"uspto-list-item\">NPL 1: F. Gui, J. A. Beavers and N. Sridhar, Evaluation of ammonia hydroxide for mitigating stress corrosion cracking of carbon steel in fuel grade ethanol, NACE Corrosion Paper, No. 11138 (2011)</li></ul>\nSUMMARY\nTechnical Problem\n<b class=\"d_n\">[0014]</b>The zinc-nickel coating disclosed in PTL 1 seems to be effective in improving corrosion resistance. However, such Zn—Ni coating requires electroplating. Accordingly, although the coating can be properly used for small structures such as fuel tanks for automobiles, the coating cannot be used for thick steel materials of large structures such as storage tanks of 1000 kL or more and line pipes, due to enormous treatment cost. Moreover, in the case where a coating failure or the like occurs, pitting corrosion and SCC in the part are rather facilitated. Thus, sufficient pitting corrosion resistance and SCC resistance are not achieved by the technique.\n<b class=\"d_n\">[0015]</b>The Zn—Co—Mo coating disclosed in PTL 2 requires electroplating, too, and so cannot be used for thick steel materials of large structures for the same reason as PTL 1. For the same reason as PTL 1, sufficient pitting corrosion resistance and SCC resistance are not achieved by the technique.\n<b class=\"d_n\">[0016]</b>The addition of the inhibitor in NPL 1 certainly mitigates corrosion phenomena such as SCC. However, its effect is not sufficient. While the inhibitor adsorbs on the surface to exhibit its effect, the adsorption behavior is significantly affected by the surrounding pH and the like, and the inhibitor may be unable to sufficiently adsorb on the surface if local corrosion occurs. There is also a risk of pollution by a spill of the inhibitor to the environment. Therefore, the technique cannot be regarded as a suitable measure against corrosion.\n<b class=\"d_n\">[0017]</b>As described above, the anti-corrosion methods by coating are not suitable for large structures, and fail to produce sufficient effects for pitting corrosion resistance and SCC resistance. The inhibitor normally does not have sufficient effect in reducing corrosion, and there is also concern about its environmental impact. For applications to large structures, it is advantageous to improve the corrosion resistance of the steel material itself in bioethanol, in terms of cost as well.\n<b class=\"d_n\">[0018]</b>It could therefore be helpful to provide a steel material having excellent alcohol-induced pitting corrosion resistance and alcohol-induced SCC resistance which can be used for large structures with no need for coating, inhibitor addition, or the like, by improving the corrosion resistance, in particular pitting corrosion resistance and SCC resistance, of the steel material itself.\nSolution to Problem\n<b class=\"d_n\">[0019]</b>To solve the stated problem, we made intensive studies on the corrosion phenomenon of the steel material in a bioethanol simulated liquid.\n<b class=\"d_n\">[0020]</b>As a result, we discovered that adding Sb is effective in suppressing corrosion, in particular pitting corrosion and SCC, in bioethanol, and also reducing the S content suppresses pitting corrosion and SCC in bioethanol significantly.\n<b class=\"d_n\">[0021]</b>We also discovered that, along with adding Sb and reducing S as mentioned above, actively adding Al and Cu enhances the corrosion resistance improvement effect of Sb and further suppresses pitting corrosion and SCC in bioethanol.\n<b class=\"d_n\">[0022]</b>The disclosure is based on the aforementioned discoveries and further studies.\n<b class=\"d_n\">[0023]</b>We thus provide the following.\n<b class=\"d_n\">[0024]</b>1. A steel material having excellent alcohol-induced pitting corrosion resistance and alcohol-induced SCC resistance, the steel material having a chemical composition containing, in mass %:\n<b class=\"d_n\">[0025]</b>0.03% to 0.3% C;\n<b class=\"d_n\">[0026]</b>0.03% to 1.0% Si;\n<b class=\"d_n\">[0027]</b>0.1% to 2.0% Mn;\n<b class=\"d_n\">[0028]</b>0.003% to 0.03% P;\n<b class=\"d_n\">[0029]</b>0.005% or less S;\n<b class=\"d_n\">[0030]</b>0.005% to 0.1% Al;\n<b class=\"d_n\">[0031]</b>0.005% to 0.5% Cu;\n<b class=\"d_n\">[0032]</b>0.01% to 0.5% Sb; and\n<b class=\"d_n\">[0033]</b>0.005% to 0.5% Ni,\n<b class=\"d_n\">[0034]</b>with a balance being Fe and incidental impurities.\n<b class=\"d_n\">[0035]</b>2. The steel material according to the foregoing 1, wherein the Sb content and the S content satisfy Sb/S≧15.\n<b class=\"d_n\">[0036]</b>3. The steel material according to the foregoing 1 or 2, wherein the Ni content and the Cu content satisfy Ni/Cu≧0.2.\n<b class=\"d_n\">[0037]</b>4. The steel material according to any one of the foregoing 1 to 3, wherein the chemical composition further contains, in mass %, one or two selected from:\n<b class=\"d_n\">[0038]</b>0.01% to 0.5% Mo; and\n<b class=\"d_n\">[0039]</b>0.01% to 0.5% W.\n<b class=\"d_n\">[0040]</b>5. The steel material according to any one of the foregoing 1 to 4, wherein the chemical composition further contains, in mass %, 0.01% or less Ca.\n<b class=\"d_n\">[0041]</b>6. The steel material according to any one of the foregoing 1 to 5, wherein the chemical composition further contains, in mass %, one or more selected from:\n<b class=\"d_n\">[0042]</b>0.005% to 0.1% Nb;\n<b class=\"d_n\">[0043]</b>0.005% to 0.1% Zr;\n<b class=\"d_n\">[0044]</b>0.005% to 0.1% V; and\n<b class=\"d_n\">[0045]</b>0.005% to 0.1% Ti.\nAdvantageous Effect\n<b class=\"d_n\">[0046]</b>The disclosed steel material, when employed as a steel material for storage tanks or transport tanks for bioethanol or pipelines, can be used longer than conventional steel materials. Moreover, accidents caused by bioethanol leakage resulting from pitting corrosion or SCC can be avoided, and also these various facilities can be provided at low cost. The disclosed steel material is therefore very useful industrially.\nDETAILED DESCRIPTION\n<b class=\"d_n\">[0047]</b>The following describes one of the disclosed embodiments in detail.\n<b class=\"d_n\">[0048]</b>The reasons for limiting the chemical composition of the steel material to the aforementioned range are described first. While the unit of the content of each element in the chemical composition of the steel material is “mass %,” the unit is hereafter simply expressed by “%” unless otherwise specified.\n<b class=\"d_n\">[0049]</b>C: 0.03% to 0.3%\n<b class=\"d_n\">[0050]</b>C is an element necessary to ensure the strength of steel. The C content is at least 0.03%, in order to ensure target strength (400 MPa or more). If the C content exceeds 0.3%, weldability decreases and restrictions are placed on welding, and so the upper limit is 0.3%. The C content is preferably in the range of 0.03% to 0.2%.\n<b class=\"d_n\">[0051]</b>Si: 0.03% to 1.0%\n<b class=\"d_n\">[0052]</b>Si is added for deoxidation. If the Si content is less than 0.03%, the deoxidation effect is poor. If the Si content exceeds 1.0%, toughness and weldability decrease. The Si content is therefore in the range of 0.03% to 1.0%. The Si content is preferably in the range of 0.05% to 0.5%.\n<b class=\"d_n\">[0053]</b>Mn: 0.1% to 2.0%\n<b class=\"d_n\">[0054]</b>Mn is added to improve strength and toughness. If the Mn content is less than 0.1%, the effect is not sufficient. If the Mn content exceeds 2.0%, weldability decreases. The Mn content is therefore in the range of 0.1% to 2.0%. The Mn content is preferably in the range of 0.3% to 1.6%.\n<b class=\"d_n\">[0055]</b>P: 0.003% to 0.03%\n<b class=\"d_n\">[0056]</b>P is contained as an incidental impurity. Since P degrades toughness and weldability, the P content is limited to 0.03% or less. An excessively low P content, however, is disadvantageous in terms of dephosphorization cost, and so the lower limit is 0.003%. The P content is preferably in the range of 0.003% to 0.025%.\n<b class=\"d_n\">[0057]</b>S: 0.005% or less\n<b class=\"d_n\">[0058]</b>S is an important element affecting the pitting corrosion resistance and SCC resistance of the disclosed steel material. S is typically contained as an incidental impurity. If the S content is high, not only the corrosion resistance decreases, but also an inclusion, such as MnS, serving as a SCC origin increases and the SCC resistance decreases. Such an inclusion also acts as a preferential anode site, facilitating pitting corrosion. Accordingly, the S content is desirably as low as possible. An S content of 0.005% or less is allowable. The S content is preferably 0.004% or less.\n<b class=\"d_n\">[0059]</b>Al: 0.005% to 0.1%\n<b class=\"d_n\">[0060]</b>Al not only functions as a deoxidizer, but also functions to further enhance the pitting corrosion resistance and SCC resistance improvement effect of Sb by coexisting with Cu. Al<sup>3+</sup> ions leaching with the anode dissolution of the base material undergo a hydrolysis reaction with water which is present in bioethanol in small amount. This decreases the pH at the anode site, as a result of which the formation of the below-mentioned Sb oxide is promoted to thus improve pitting corrosion resistance and SCC resistance.\n<b class=\"d_n\">[0061]</b>If the Al content is less than 0.005%, insufficient deoxidation is likely to cause lower toughness, and also the pitting corrosion resistance and SCC resistance improvement effect of Sb cannot be enhanced sufficiently. If the Al content exceeds 0.1%, the toughness of the weld metal part in the case of welding decreases. The Al content is therefore in the range of 0.005% to 0.1%. In particular, the Al content is preferably in the range of 0.010% to 0.070%, to achieve both high toughness and high pitting corrosion resistance and SCC resistance. The Al content is more preferably in the range of 0.015% to 0.070%, and further preferably in the range of 0.020% to 0.070%.\n<b class=\"d_n\">[0062]</b>Cu: 0.005% to 0.5%\n<b class=\"d_n\">[0063]</b>Cu is an element that improves acid resistance, and is an element necessary for Al to develop the pitting corrosion resistance and SCC resistance improvement effect of Sb. Originally, the aforementioned decrease of pH at the anode site by Al facilitates the formation of the Sb oxide but also accelerates the corrosion reaction due to an increase in proton concentration, so that there is no improvement in pitting corrosion resistance and SCC resistance as a whole. However, the improvement of acid resistance by Cu suppresses the acceleration of corrosion due to the decrease of pH caused by the hydrolysis reaction of Al, as a result of which the enhancement of the pitting corrosion resistance and SCC resistance improvement effect of Sb by Al becomes more dominant. The pitting corrosion resistance and the SCC resistance are thus improved as a whole.\n<b class=\"d_n\">[0064]</b>If the Cu content is less than 0.005%, the pitting corrosion resistance and SCC resistance improvement effect of Sb cannot be sufficiently enhanced by Al. If the Cu content exceeds 0.5%, manufacturing is subject to constraints. The Cu content is therefore in the range of 0.005% to 0.5%. The Cu content is preferably in the range of 0.01% to 0.3%.\n<b class=\"d_n\">[0065]</b>Sb: 0.01% to 0.5%\n<b class=\"d_n\">[0066]</b>Sb is an important element for enhancing pitting corrosion resistance and SCC resistance in the disclosed steel material, and is an element effective in improving pitting corrosion resistance and SCC resistance in an acid environment created by acetic acid contained in bioethanol as an impurity. In detail, with the anode dissolution of the base material, Sb remains and thickens at the anode site as an oxide. This protects the anode part and significantly suppresses the progress of the dissolution reaction, thus improving pitting corrosion resistance and SCC resistance. If the Sb content is less than 0.01%, the effect is poor. If the Sb content exceeds 0.5%, steel material manufacturing is subject to constraints. The Sb content is therefore in the range of 0.01% to 0.5%. The Sb content is preferably in the range of 0.02% to 0.30%.\n<b class=\"d_n\">[0067]</b>Ni: 0.005% to 0.5%\n<b class=\"d_n\">[0068]</b>Ni has an effect of preventing cracking caused by hot shortness in the continuous casting process or hot rolling process due to the addition of Cu. If the Ni content is less than 0.005%, the effect of preventing cracking caused by the addition of Cu cannot be achieved. Excessively adding Ni, however, is disadvantageous in terms of cost, and so the upper limit is 0.5%. The Ni content is preferably in the range of 0.008% to 0.3%.\n<b class=\"d_n\">[0069]</b>Of the aforementioned components, the Sb and S contents and the Cu and Ni contents preferably satisfy the following respective relationships.\n\n<i>Sb/S≧</i>15\n<b class=\"d_n\">[0070]</b>As mentioned above, adding Sb and reducing S are effective in suppressing pitting corrosion and SCC in bioethanol. In particular, pitting corrosion resistance and SCC resistance can be further improved in the case where Sb/S is 15 or more. Therefore, Sb/S is preferably 15 or more. Sb/S is more preferably 20 or more. Excessively high Sb/S, however, leads to higher cost due to S reduction and Sb addition, and so Sb/S is preferably 500 or less. Sb/S is more preferably 300 or less.\n<b class=\"d_n\">[0071]</b>Ni/Cu≧0.2\n<b class=\"d_n\">[0072]</b>As mentioned above, Cu is an element necessary for Al to develop the pitting corrosion resistance and SCC resistance improvement effect of Sb. Meanwhile, adding Cu degrades the manufacturability of the steel material. This manufacturability degradation by Cu can be prevented by adding Ni. In particular, the effect is remarkable in the case where Ni/Cu is 0.2 or more. Therefore, Ni/Cu is preferably 0.2 or more. Ni/Cu is more preferably 0.3 or more. Excessively high Ni/Cu, however, leads to higher cost due to Ni addition, and so Ni/Cu is preferably 80 or less. Ni/Cu is more preferably 50 or less.\n<b class=\"d_n\">[0073]</b>While the basic components have been described above, the disclosed steel material may further include the following other components according to need.\n<b class=\"d_n\">[0074]</b>One or two types selected from: Mo: 0.01% to 0.5%; and W: 0.01% to 0.5%\n<b class=\"d_n\">[0075]</b>Mo: 0.01% to 0.5%\n<b class=\"d_n\">[0076]</b>Mo is an element effective in improving pitting corrosion resistance and SCC resistance. Mo forms oxysalt as a corrosion product. When a crack which serves as a SCC origin occurs, the corrosion product functions to immediately protect the crack tip and inhibit the growth of the crack. Mo also has an effect of, as a result of being incorporated into the oxide film on the surface of the steel material, improving the dissolution resistance of the oxide film in an acid environment created by acetic acid contained in bioethanol as an impurity, thus reducing non-uniform corrosion and also suppressing pitting corrosion. If the Mo content is less than 0.01%, the pitting corrosion resistance and SCC resistance improvement effect is poor. Meanwhile, a Mo content exceeding 0.5% is disadvantageous in terms of cost. Therefore, the Mo content is in the range of 0.01% to 0.5%. The Mo content is preferably in the range of 0.01% to 0.3% to avoid an increase in cost.\n<b class=\"d_n\">[0077]</b>W: 0.01% to 0.5%\n<b class=\"d_n\">[0078]</b>W is an element effective in improving pitting corrosion resistance and SCC resistance. As with Mo, W forms oxysalt as a corrosion product. When a crack which serves as a SCC origin occurs, the corrosion product functions to immediately protect the crack tip and inhibit the growth of the crack. W also has an effect of, as a result of being incorporated into the oxide film on the surface of the steel material, improving the dissolution resistance of the oxide film in an acid environment created by acetic acid contained in bioethanol as an impurity, thus reducing non-uniform corrosion and also suppressing pitting corrosion. If the W content is less than 0.01%, the pitting corrosion resistance and SCC resistance improvement effect is poor. Meanwhile, a W content exceeding 0.5% is disadvantageous in terms of cost. Therefore, the W content is in the range of 0.01% to 0.5%. The W content is preferably in the range of 0.01% to 0.3% to avoid an increase in cost.\n<b class=\"d_n\">[0079]</b>Ca: 0.01% or less\n<b class=\"d_n\">[0080]</b>Ca is added to perform morphological control on precipitates of S (e.g. MnS) as incidental impurities and prevent cracking such as SCC. If Ca is added excessively, however, coarse inclusions are formed to degrade the toughness of the base material. Therefore, the Ca content is preferably 0.01% or less. Meanwhile, if the Ca content is less than 0.0005%, the effect of adding Ca is poor, and so the Ca content is preferably 0.0005% or more.\n<b class=\"d_n\">[0081]</b>One or at least two types selected from: Nb: 0.005% to 0.1%; Zr: 0.005% to 0.1%; V: 0.005% to 0.1%; and Ti: 0.005% to 0.1%\n<b class=\"d_n\">[0082]</b>One or at least two types selected from Nb, Zr, V, and Ti may be included to improve the mechanical properties of the steel material. Regarding each of these elements, the effect of the addition is poor if the content is less than 0.005%, and the mechanical properties of the weld decrease if the content exceeds 0.1%. Therefore, the content is in the range of 0.005% to 0.1%. The content is preferably in the range of 0.005% to 0.05%.\n<b class=\"d_n\">[0083]</b>Components other than those described above may also be included in the disclosed steel material as long as its advantageous effects are not undermined. For example, a small amount of REM may be added as a deoxidizer in addition to the aforementioned components.\n<b class=\"d_n\">[0084]</b>In the disclosed steel material, components other than those described above are Fe and incidental impurities.\n<b class=\"d_n\">[0085]</b>A preferred method of manufacturing the disclosed steel material is described below.\n<b class=\"d_n\">[0086]</b>Molten steel having the chemical composition described above is prepared by steelmaking in a known furnace such as a converter or an electric heating furnace, and made into a steel raw material such as slabs or billets by a known method such as continuous casting or ingot casting. Vacuum degassing refining or the like may be performed upon steelmaking.\n<b class=\"d_n\">[0087]</b>The components of the molten steel may be adjusted according to a known steel refining method.\n<b class=\"d_n\">[0088]</b>Next, when hot rolling the steel raw material into a desired dimension and shape, the steel raw material is heated to a temperature of 1000° C. to 1350° C. A heating temperature less than 1000° C. causes significant deformation resistance, making hot rolling difficult. A heating temperature exceeding 1350° C. may lead to surface flaws, or increase scale loss or the fuel consumption rate. The heating temperature is preferably in the range of 1050° C. to 1300° C. In the case where the temperature of the steel raw material is already in the range of 1000° C. to 1350° C., the steel raw material may be directly submitted to hot rolling without heating.\n<b class=\"d_n\">[0089]</b>In hot rolling, the hot-rolling finisher delivery temperature needs to be optimized. The hot-rolling finisher delivery temperature is preferably 600° C. or more and 850° C. or less. If the hot-rolling finisher delivery temperature is less than 600° C., the rolling load increases due to an increase in deformation resistance, making rolling difficult. If the hot-rolling finisher delivery temperature exceeds 850° C., a desired strength may not be obtained. Cooling after finish hot rolling is preferably air cooling or accelerated cooling with a cooling rate of 150° C./s or less. In the case of accelerated cooling, the cooling stop temperature is preferably in the range of 300° C. to 750° C. Reheating treatment may be performed after cooling.\nEXAMPLES\n<b class=\"d_n\">[0090]</b>Examples according to the disclosure are described below. Note that the disclosure is not limited to these examples.\n<b class=\"d_n\">[0091]</b>Molten steels having the respective chemical compositions shown in Table 1 were each prepared by steelmaking in a vacuum melting furnace or a converter and then made into slabs by continuous casting. The slabs were heated to 1230° C., and then hot-rolled under the condition of a hot-rolling finisher delivery temperature of 820° C. to form steel sheets with a thickness of 13 mm.\n<b class=\"d_n\">[0092]</b>These steel sheets were subject to the following pitting corrosion test and SCC test.\n<b class=\"d_n\">[0093]</b>(1) Pitting Corrosion Test Using Bioethanol Simulated Liquid\n<b class=\"d_n\">[0094]</b>Each steel material was cut to 10 mm×25 mm×3.5 mm t, and both surfaces were polish-finished with #2000 emery paper. The steel material was then subject to ultrasonic degreasing in acetone for 5 minutes, and air-dried to obtain a corrosion test material. A solution obtained by adding 10 ml water, 5 ml methanol, 560 mg acetic acid, and 132 mg NaCl to 985 ml ethanol was used as a bioethanol simulated liquid. The solution was put into a test tube, and the test material was immersed therein at room temperature. After immersed in the solution for 30 days, the test material was taken out and rust on its surface was rinsed using a sponge or the like. Following this, corrosion products were removed in an acid with an inhibitor added thereto. The test material was then washed with pure water, washed in ethanol, and air-dried. After this, the pitting corrosion depth on the surface of the test material was measured using a 3D laser microscope, and the maximum pitting corrosion depth was evaluated.\n<b class=\"d_n\">[0095]</b>If the maximum pitting corrosion depth was less than 70% with respect to base steel (Comparative Example 1), the test material was evaluated as having excellent pitting corrosion resistance.\n<b class=\"d_n\">[0096]</b>(2) SCC Test by Slow Strain Rate Testing (SSRT) in Bioethanol Simulated Liquid\n<b class=\"d_n\">[0097]</b>Each steel material was formed into a round bar of 130 mm×6.35 mm φ. Both ends were wrenched off, and the round bar was processed so as to be 3.81 mm φ over the length of 12.7 mm from its center. The test material was subject to ultrasonic degreasing in acetone for 5 minutes, and then attached to a SSRT tester. A solution obtained by adding 10 ml water, 5 ml methanol, 56 mg acetic acid, and 52.8 mg NaCl to 985 ml ethanol was used as a bioethanol simulated liquid. A strain was applied at a strain rate of 2.54×10<sup>−5 </sup>mm/s in a dry air atmosphere into the cells covering the test material under each of the condition of being filled with the bioethanol simulated liquid and the condition of not being filled with the bioethanol simulated liquid. The ratio of total elongation until fracturing ([(total elongation with the solution)/(total elongation without the solution)]×100(%)) was calculated, and SCC resistance was evaluated based on the following criteria.\n<b class=\"d_n\">[0098]</b>Excellent: 95% or more\n<b class=\"d_n\">[0099]</b>Good: 90% or more and less than 95%\n<b class=\"d_n\">[0100]</b>Fair: 85% or more and less than 90%\n<b class=\"d_n\">[0101]</b>Poor: less than 85%\n<b class=\"d_n\">[0102]</b>The results are shown in Table 2.\n<br/><div class=\"uspto-tbl-1\" style=\"min-width:701px;max-width:60%;\"><div class=\"uspto-tr uspto-double-bottom\"><div class=\"uspto-td\" style=\"width:100%;\">TABLE 1</div></div><div class=\"uspto-tr uspto-single-bottom\"><div class=\"uspto-td\" style=\"width:100%;\"></div><div class=\"uspto-td\" style=\"width:100%;\">Chemical composition (mass %)</div></div><div class=\"uspto-tr uspto-double-bottom\"><div class=\"uspto-td\" style=\"width:7.5%;\">No.</div><div class=\"uspto-td\" style=\"width:7.5%;\">C</div><div class=\"uspto-td\" style=\"width:7.5%;\">Mn</div><div class=\"uspto-td\" style=\"width:7.5%;\">Si</div><div class=\"uspto-td\" style=\"width:7.5%;\">P</div><div class=\"uspto-td\" style=\"width:10.0%;\">S</div><div class=\"uspto-td\" style=\"width:7.5%;\">Al</div><div class=\"uspto-td\" style=\"width:7.5%;\">Cu</div><div class=\"uspto-td\" style=\"width:7.5%;\">Sb</div><div class=\"uspto-td\" style=\"width:7.5%;\">Ni</div><div class=\"uspto-td\" style=\"width:7.5%;\">Mo</div><div class=\"uspto-td\" style=\"width:7.5%;\">W</div><div class=\"uspto-td\" style=\"width:7.5%;\">Ca</div></div><div class=\"uspto-tr\"><div class=\"uspto-td\" style=\"width:7.5%;\">1</div><div class=\"uspto-td\" style=\"width:7.5%;\">0.08</div><div class=\"uspto-td\" style=\"width:7.5%;\">0.89</div><div class=\"uspto-td\" style=\"width:7.5%;\">0.22</div><div class=\"uspto-td\" style=\"width:7.5%;\">0.011</div><div class=\"uspto-td\" style=\"width:10.0%;\">0.0022</div><div class=\"uspto-td\" style=\"width:7.5%;\">0.030</div><div class=\"uspto-td\" style=\"width:7.5%;\">0.02</div><div class=\"uspto-td\" style=\"width:7.5%;\">0.05</div><div class=\"uspto-td\" style=\"width:7.5%;\">0.01</div><div class=\"uspto-td\" style=\"width:7.5%;\">—</div><div class=\"uspto-td\" style=\"width:7.5%;\">—</div><div class=\"uspto-td\" style=\"width:7.5%;\">—</div></div><div class=\"uspto-tr\"><div class=\"uspto-td\" style=\"width:7.5%;\">2</div><div class=\"uspto-td\" style=\"width:7.5%;\">0.08</div><div class=\"uspto-td\" style=\"width:7.5%;\">0.92</div><div class=\"uspto-td\" style=\"width:7.5%;\">0.23</div><div class=\"uspto-td\" style=\"width:7.5%;\">0.012</div><div class=\"uspto-td\" style=\"width:10.0%;\">0.0034</div><div class=\"uspto-td\" style=\"width:7.5%;\">0.030</div><div class=\"uspto-td\" style=\"width:7.5%;\">0.02</div><div class=\"uspto-td\" style=\"width:7.5%;\">0.05</div><div class=\"uspto-td\" style=\"width:7.5%;\">0.01</div><div class=\"uspto-td\" style=\"width:7.5%;\">—</div><div class=\"uspto-td\" style=\"width:7.5%;\">—</div><div class=\"uspto-td\" style=\"width:7.5%;\">—</div></div><div class=\"uspto-tr\"><div class=\"uspto-td\" style=\"width:7.5%;\">3</div><div class=\"uspto-td\" style=\"width:7.5%;\">0.08</div><div class=\"uspto-td\" style=\"width:7.5%;\">0.87</div><div class=\"uspto-td\" style=\"width:7.5%;\">0.22</div><div class=\"uspto-td\" style=\"width:7.5%;\">0.013</div><div class=\"uspto-td\" style=\"width:10.0%;\">0.0019</div><div class=\"uspto-td\" style=\"width:7.5%;\">0.030</div><div class=\"uspto-td\" style=\"width:7.5%;\">0.02</div><div class=\"uspto-td\" style=\"width:7.5%;\">0.04</div><div class=\"uspto-td\" style=\"width:7.5%;\">0.01</div><div class=\"uspto-td\" style=\"width:7.5%;\">—</div><div class=\"uspto-td\" style=\"width:7.5%;\">—</div><div class=\"uspto-td\" style=\"width:7.5%;\">—</div></div><div class=\"uspto-tr\"><div class=\"uspto-td\" style=\"width:7.5%;\">4</div><div class=\"uspto-td\" style=\"width:7.5%;\">0.08</div><div class=\"uspto-td\" style=\"width:7.5%;\">0.90</div><div class=\"uspto-td\" style=\"width:7.5%;\">0.23</div><div class=\"uspto-td\" style=\"width:7.5%;\">0.009</div><div class=\"uspto-td\" style=\"width:10.0%;\">0.0011</div><div class=\"uspto-td\" style=\"width:7.5%;\">0.030</div><div class=\"uspto-td\" style=\"width:7.5%;\">0.02</div><div class=\"uspto-td\" style=\"width:7.5%;\">0.05</div><div class=\"uspto-td\" style=\"width:7.5%;\">0.01</div><div class=\"uspto-td\" style=\"width:7.5%;\">—</div><div class=\"uspto-td\" style=\"width:7.5%;\">—</div><div class=\"uspto-td\" style=\"width:7.5%;\">—</div></div><div class=\"uspto-tr\"><div class=\"uspto-td\" style=\"width:7.5%;\">5</div><div class=\"uspto-td\" style=\"width:7.5%;\">0.08</div><div class=\"uspto-td\" style=\"width:7.5%;\">0.89</div><div class=\"uspto-td\" style=\"width:7.5%;\">0.22</div><div class=\"uspto-td\" style=\"width:7.5%;\">0.011</div><div class=\"uspto-td\" style=\"width:10.0%;\">0.0010</div><div class=\"uspto-td\" style=\"width:7.5%;\">0.061</div><div class=\"uspto-td\" style=\"width:7.5%;\">0.02</div><div class=\"uspto-td\" style=\"width:7.5%;\">0.05</div><div class=\"uspto-td\" style=\"width:7.5%;\">0.01</div><div class=\"uspto-td\" style=\"width:7.5%;\">—</div><div class=\"uspto-td\" style=\"width:7.5%;\">—</div><div class=\"uspto-td\" style=\"width:7.5%;\">—</div></div><div class=\"uspto-tr\"><div class=\"uspto-td\" style=\"width:7.5%;\">6</div><div class=\"uspto-td\" style=\"width:7.5%;\">0.08</div><div class=\"uspto-td\" style=\"width:7.5%;\">0.90</div><div class=\"uspto-td\" style=\"width:7.5%;\">0.23</div><div class=\"uspto-td\" style=\"width:7.5%;\">0.009</div><div class=\"uspto-td\" style=\"width:10.0%;\">0.0011</div><div class=\"uspto-td\" style=\"width:7.5%;\">0.030</div><div class=\"uspto-td\" style=\"width:7.5%;\">0.15</div><div class=\"uspto-td\" style=\"width:7.5%;\">0.05</div><div class=\"uspto-td\" style=\"width:7.5%;\">0.15</div><div class=\"uspto-td\" style=\"width:7.5%;\">—</div><div class=\"uspto-td\" style=\"width:7.5%;\">—</div><div class=\"uspto-td\" style=\"width:7.5%;\">—</div></div><div class=\"uspto-tr\"><div class=\"uspto-td\" style=\"width:7.5%;\">7</div><div class=\"uspto-td\" style=\"width:7.5%;\">0.07</div><div class=\"uspto-td\" style=\"width:7.5%;\">0.92</div><div class=\"uspto-td\" style=\"width:7.5%;\">0.20</div><div class=\"uspto-td\" style=\"width:7.5%;\">0.010</div><div class=\"uspto-td\" style=\"width:10.0%;\">0.0033</div><div class=\"uspto-td\" style=\"width:7.5%;\">0.027</div><div class=\"uspto-td\" style=\"width:7.5%;\">0.02</div><div class=\"uspto-td\" style=\"width:7.5%;\">0.1</div><div class=\"uspto-td\" style=\"width:7.5%;\">0.01</div><div class=\"uspto-td\" style=\"width:7.5%;\">—</div><div class=\"uspto-td\" style=\"width:7.5%;\">—</div><div class=\"uspto-td\" style=\"width:7.5%;\">—</div></div><div class=\"uspto-tr\"><div class=\"uspto-td\" style=\"width:7.5%;\">8</div><div class=\"uspto-td\" style=\"width:7.5%;\">0.08</div><div class=\"uspto-td\" style=\"width:7.5%;\">0.93</div><div class=\"uspto-td\" style=\"width:7.5%;\">0.19</div><div class=\"uspto-td\" style=\"width:7.5%;\">0.011</div><div class=\"uspto-td\" style=\"width:10.0%;\">0.0048</div><div class=\"uspto-td\" style=\"width:7.5%;\">0.028</div><div class=\"uspto-td\" style=\"width:7.5%;\">0.02</div><div class=\"uspto-td\" style=\"width:7.5%;\">0.07</div><div class=\"uspto-td\" style=\"width:7.5%;\">0.01</div><div class=\"uspto-td\" style=\"width:7.5%;\">—</div><div class=\"uspto-td\" style=\"width:7.5%;\">—</div><div class=\"uspto-td\" style=\"width:7.5%;\">—</div></div><div class=\"uspto-tr\"><div class=\"uspto-td\" style=\"width:7.5%;\">9</div><div class=\"uspto-td\" style=\"width:7.5%;\">0.08</div><div class=\"uspto-td\" style=\"width:7.5%;\">0.90</div><div class=\"uspto-td\" style=\"width:7.5%;\">0.21</div><div class=\"uspto-td\" style=\"width:7.5%;\">0.009</div><div class=\"uspto-td\" style=\"width:10.0%;\">0.0046</div><div class=\"uspto-td\" style=\"width:7.5%;\">0.028</div><div class=\"uspto-td\" style=\"width:7.5%;\">0.02</div><div class=\"uspto-td\" style=\"width:7.5%;\">0.2</div><div class=\"uspto-td\" style=\"width:7.5%;\">0.01</div><div class=\"uspto-td\" style=\"width:7.5%;\">—</div><div class=\"uspto-td\" style=\"width:7.5%;\">—</div><div class=\"uspto-td\" style=\"width:7.5%;\">—</div></div><div class=\"uspto-tr\"><div class=\"uspto-td\" style=\"width:7.5%;\">10</div><div class=\"uspto-td\" style=\"width:7.5%;\">0.08</div><div class=\"uspto-td\" style=\"width:7.5%;\">0.91</div><div class=\"uspto-td\" style=\"width:7.5%;\">0.22</div><div class=\"uspto-td\" style=\"width:7.5%;\">0.010</div><div class=\"uspto-td\" style=\"width:10.0%;\">0.0012</div><div class=\"uspto-td\" style=\"width:7.5%;\">0.030</div><div class=\"uspto-td\" style=\"width:7.5%;\">0.02</div><div class=\"uspto-td\" style=\"width:7.5%;\">0.07</div><div class=\"uspto-td\" style=\"width:7.5%;\">0.01</div><div class=\"uspto-td\" style=\"width:7.5%;\">—</div><div class=\"uspto-td\" style=\"width:7.5%;\">—</div><div class=\"uspto-td\" style=\"width:7.5%;\">—</div></div><div class=\"uspto-tr\"><div class=\"uspto-td\" style=\"width:7.5%;\">11</div><div class=\"uspto-td\" style=\"width:7.5%;\">0.07</div><div class=\"uspto-td\" style=\"width:7.5%;\">0.92</div><div class=\"uspto-td\" style=\"width:7.5%;\">0.23</div><div class=\"uspto-td\" style=\"width:7.5%;\">0.011</div><div class=\"uspto-td\" style=\"width:10.0%;\">0.0021</div><div class=\"uspto-td\" style=\"width:7.5%;\">0.031</div><div class=\"uspto-td\" style=\"width:7.5%;\">0.02</div><div class=\"uspto-td\" style=\"width:7.5%;\">0.5</div><div class=\"uspto-td\" style=\"width:7.5%;\">0.01</div><div class=\"uspto-td\" style=\"width:7.5%;\">—</div><div class=\"uspto-td\" style=\"width:7.5%;\">—</div><div class=\"uspto-td\" style=\"width:7.5%;\">—</div></div><div class=\"uspto-tr\"><div class=\"uspto-td\" style=\"width:7.5%;\">12</div><div class=\"uspto-td\" style=\"width:7.5%;\">0.08</div><div class=\"uspto-td\" style=\"width:7.5%;\">0.88</div><div class=\"uspto-td\" style=\"width:7.5%;\">0.20</div><div class=\"uspto-td\" style=\"width:7.5%;\">0.009</div><div class=\"uspto-td\" style=\"width:10.0%;\">0.0010</div><div class=\"uspto-td\" style=\"width:7.5%;\">0.029</div><div class=\"uspto-td\" style=\"width:7.5%;\">0.02</div><div class=\"uspto-td\" style=\"width:7.5%;\">0.03</div><div class=\"uspto-td\" style=\"width:7.5%;\">0.01</div><div class=\"uspto-td\" style=\"width:7.5%;\">—</div><div class=\"uspto-td\" style=\"width:7.5%;\">—</div><div class=\"uspto-td\" style=\"width:7.5%;\">—</div></div><div class=\"uspto-tr\"><div class=\"uspto-td\" style=\"width:7.5%;\">13</div><div class=\"uspto-td\" style=\"width:7.5%;\">0.08</div><div class=\"uspto-td\" style=\"width:7.5%;\">0.91</div><div class=\"uspto-td\" style=\"width:7.5%;\">0.21</div><div class=\"uspto-td\" style=\"width:7.5%;\">0.012</div><div class=\"uspto-td\" style=\"width:10.0%;\">0.0011</div><div class=\"uspto-td\" style=\"width:7.5%;\">0.020</div><div class=\"uspto-td\" style=\"width:7.5%;\">0.02</div><div class=\"uspto-td\" style=\"width:7.5%;\">0.2</div><div class=\"uspto-td\" style=\"width:7.5%;\">0.01</div><div class=\"uspto-td\" style=\"width:7.5%;\">—</div><div class=\"uspto-td\" style=\"width:7.5%;\">—</div><div class=\"uspto-td\" style=\"width:7.5%;\">—</div></div><div class=\"uspto-tr\"><div class=\"uspto-td\" style=\"width:7.5%;\">14</div><div class=\"uspto-td\" style=\"width:7.5%;\">0.08</div><div class=\"uspto-td\" style=\"width:7.5%;\">0.93</div><div class=\"uspto-td\" style=\"width:7.5%;\">0.20</div><div class=\"uspto-td\" style=\"width:7.5%;\">0.011</div><div class=\"uspto-td\" style=\"width:10.0%;\">0.0021</div><div class=\"uspto-td\" style=\"width:7.5%;\">0.030</div><div class=\"uspto-td\" style=\"width:7.5%;\">0.02</div><div class=\"uspto-td\" style=\"width:7.5%;\">0.2</div><div class=\"uspto-td\" style=\"width:7.5%;\">0.01</div><div class=\"uspto-td\" style=\"width:7.5%;\">—</div><div class=\"uspto-td\" style=\"width:7.5%;\">—</div><div class=\"uspto-td\" style=\"width:7.5%;\">—</div></div><div class=\"uspto-tr\"><div class=\"uspto-td\" style=\"width:7.5%;\">15</div><div class=\"uspto-td\" style=\"width:7.5%;\">0.08</div><div class=\"uspto-td\" style=\"width:7.5%;\">0.90</div><div class=\"uspto-td\" style=\"width:7.5%;\">0.21</div><div class=\"uspto-td\" style=\"width:7.5%;\">0.009</div><div class=\"uspto-td\" style=\"width:10.0%;\">0.0011</div><div class=\"uspto-td\" style=\"width:7.5%;\">0.027</div><div class=\"uspto-td\" style=\"width:7.5%;\">0.02</div><div class=\"uspto-td\" style=\"width:7.5%;\">0.1</div><div class=\"uspto-td\" style=\"width:7.5%;\">0.01</div><div class=\"uspto-td\" style=\"width:7.5%;\">—</div>
