Repository: cheezballz-maker/materials-annotation-platform

# Local Patent Annotation Workbench

Self-contained local annotation app for patent formulation extraction review. The workflow is modeled after established annotation tools such as Doccano and Label Studio: open a project/workspace, select a document task, annotate spans, manage nodes in a sidebar, draw relations, then export.

The app is local-only. It reads and writes files on the machine running the FastAPI backend.

## Workflow Model

1. Open a working folder from the landing page.
2. The folder should contain raw patent text files such as:

```text
1. WO2010119313A1.md
2. US20160082038A1.md
```

3. Annotation companion files live beside the raw files:

```text
1.

File: seed-workspace/13. c437fca6-1c6b-46c0-bbda-755d48ea5e19.json (part 1 of 2)
{
  "title": "A cast bar of an aluminum alloy for wrought products, having improved mechanical properties and workability",
  "abstract": "The continuously cast bar of aluminum base alloys is of homogeneous structure; is free of defects; exhibits excellent mechanical properties, and; can be subjected, as cast or after a heat treatment, to a working operation such as forging. Casting is conducted so that solidification speeds of 15 DEG C/sec. and above are achieved. A critical value of the secondary dendrite arm spacing (DAS) and a critical value of the size of second phase particles and/ or the grain diameter, which critical values are substantially lower than those in the conventional aluminum alloy ingot, are responsible for fine cast structure capable of remarkably enhancing the workability and the mechanical properties of the aluminum base alloys having the following compositions:- AA 2000 series alloy: 0.2-9.0% Cu; 0.2-1.2% Mg; 0.2-1.2% Si; 0.2-8% Mn, and the balance Al. AA 5000 series alloy: 2.0-6.0% Mg; 0.03-0.3% Cr, and; balance Al. AA 4000 Al-Si-Mg series alloy: 4-12% Si; 0.6-1.3% Mg, and; balance Al. AA 4000 Al-Si-Cu-Mg series alloy: 2-12% Si; 1.5-5.0% Cu; 0.8-1.3% Mg, and balance Al.",
  "description": "SPECIFICATION\nA cast bar of an aluminum alloy for wrought products, having improved mechanical properties and workability, as well as process for producing the same\nFIELD OF THE INVENTION\nThe present invention relates to an aluminum alloy and a process for producing the same.\nMore particularly, the present invention relates to an aluminum alloy having improved mechanical properties and workability and a process for producing the same.\nIn the AA (Aluminum Association) standard 2000, 5000 and 4000 series aluminum alloys, which have been commercially used for wrought products, are as follows: the major alloying component of AA 2000 series is copper, the major alloying component of AA 5000 series is magnesium, and the major alloying component of AA 4000 series is silicon.\nAs is well-known, because of high specific tenacity, i.e. high strength per unit weight, high impact resistance and high fatigue strength, aluminum base alloys for wrought products according to the above-mentioned standard have been widely used in the production of parts for automobiles and aircraft and various other machinery and apparatus. The above-mentioned series alloys for wrought products can be generally converted into forgings by using either an open die forging process or a die forging process. In the case of the open die forging process to be intended for producing large-sized forgings, it is usual that billets having a diameter of from 1 50 to 300 mm which are produced by a continuous casting method or a semicontinuous casting method are used.Large diameter billets, which have been conventionally used as a starting material for producing large-sized forgings, exhibit a significantly non-uniform cast structure throughout the cross-sectional area thereof. Particularly, the cast structure of the peripheral portion is substantially different from that of the center portion of the billets. For this reason, the mechanical properties of the billet are variable in different portions of the crosssectional area of the billets. In addition, there is a possibility that such billets possess defects, such as pinholes, segregation, microshrinkage or microcracking.Accordingly, in order to produce forgings having satisfactory mechanical properties, it is not only necessary to select non-defective billets after being inspected throughly, but it is also necessary to subject the billets to a repeated forging operation to completely eliminate the above-mentioned defects and nonuniform cast structure during the forging process. Accordingly, the production of large-sized forgings from the conventional billets requires a long period of time and much labor.\nOn the other hand, in the case of the die forging process intended for producing small-sized forgings, it is usual that starting material having a small diameter of from 5 to 70 mm is used.\nThe small diameter starting material is generally obtained by producing billets having a diameter of from 1 50 to 300 mm by a continuous casting method, subjecting the billet to a homogenizing heat treatment at a temperature of from 450 to 600\"C over a period of 2 to 20 hours and hot-extruding the heat-treated billet at a temperature of from 350 to 500\"C. In this manner, the conventional process for producing the small diameter starting material requires the extrusion step, which results in an increase in the production cost.\nIn addition, the conventional processes for producing the aluminum alloys for wrought products have the following disadvantages.\n(1) The AA 2000 series alloy and AA 5000 series Al-Mg base alloy generally exhibit a high deformation resistance and a low deformability at the extrusion. This feature makes if difficult to set adequate extrusion conditions such as an extrusion speed. If the extrusion conditions are inadequate, the extruded articles have coarse recrystallization grains at the region near the peripheral surface thereof. Microcracks may be generated at and propagated from the boundaries of the recrystallization grains. In addition the rupture of the extruded articles may eventually be caused due to the recrystallization grains and the intergranular crack.\n(2) AA 2000 and 5000 series alloys exhibit a high deformation resistance at the extrusion, as described above. When these alloys are subjected to extrusion, a temperature increase by plastic working occurs because of friction between the die and the workpiece. Accordingly, the working temperature is higher at a later stage of one extrusion pass, which results in a change in the properties of the extruded articles along the longitudinal direction of the extruded articles.\nAs a result, forgings produced from such extruded articles exhibit nonuniformity in properties.\n(3) When an alloy material is subjected to extrusion working, the deformation degree in the portion near the peripheral surface is different from that in the central portion of the extruded material. As a result, the extruded article shows a difference in the work structure between these two portions. Particularly, in the case of AA standard 2000 and 5000 series alloys, the extruded articles exhibit a prominently fine work-structure at the portion near the peripheral surface thereof because of its high deformation degree, while the central portion thereof exhibits a coarse work-structure because of its low deformation degree. If the extruded articles having such a nonuniform structure are forged, the fiber structure of resultant forgings is broken up into fragments and exhibit poor fatigue and impact strengths.\n(4) When billets made of the AA 2000 or 5000 series alloys are subjected to the extrusion k, the crystal grains and precipitates such as intermetallic compounds in the billets are forced to elongate in the extrusion direction.\nAs a result, the extruded articles have a crystal texture having a particular directional property and are neither isotropic nor homogeneous. For this reasons, the extruded articles must be forged in consideration of the extrusion direction of the billet. However, if a product having a particular shape is to be produced, it is often difficult to apply the forging to the entire parts of the extruded article so as to provide these parts with the optimal directional property. In such a case, the resultant forgings may suffer from cracks and a local deterioration in the mechanical properties including fatigue strength.\nAs described above, the small diameter material for forgings produced by extrusion possesses inevitable disadvantages due to the extrusion, particularly, the disadvantages that properties of this material are anisotropic and nonhomogeneous. For this reasons, forgings produced from such a material do not always exhibit satisfactory mechanical properties, particularly, high fatigue strength and high impact strength. The small diameter forging material may also be produced by using a continuous cast- or semicontinuous cast-bar. However, in this case, the same problems as those described for the large diameter billet, such as the nonuniform structure or structural defects, arise. Apart from these problems, it is difficult under the present circumstances to produce a small diameter bar having a diameter of 100 mm or less by a continuous casting method on an industrial scale.\nThe AA 2014 and AA 2017 Al-Cu alloys and AA 7075 Al-Zn-Mg alloys which have been commercially used as a high strength aluminum base alloy for forgings are superior to the AA 4000 series alloy in respect to mechanical strength, while the former alloys are inferior to the latter alloy in respect to the heat- and wear-resistance. The AA 4000 series alloy exhibits excellent heat- and wear-resistances due to the presence of silicon contained therein.\nAA 4032 Al-Si-Cu-Mg-Ni alloy for forgings has particularly excellent heat- and wearresistances. This grade of alloy is however, disadvantageous in that its forgeability is remarkably inferior because nickel is contained in the alloy in an amount of from 0.5 to 1.3% by weight.\nAlso, in the case of AA 4000 series alloy, the forgings are produced by an extrusion followed by forging as is the case with AA 2000 and 5000 series alloys. That is, the forgings are produced by continuously casting a melt of the aluminum alloys into large diameter billets having a diameter of 10 inches or more, subjecting the billets to a high temperature heat treatment, a socalled homogenizing heat treatment, at a temperature of from 450 to 500\"C over a period from 2 to 24 hours, and extruding the heat-treated billets thereby to obtain forgings having a desired diameter. In the die forging operation most widely practiced, a round extruded bar having a diameter of 100 mm or less is used. However, this extrusion is highly expensive.In addition, the extruded round bar is not suitable as a forging because the extruded round bar possesses the following disadvantages:\n(a) the alloy structure is nonuniform over the cross section perpendicular to the extrusion direction, that is, the crystal grains along the peripheral surface of the extruded articles are liable to be coarsened due to the heat generated by the friction between the surface of the extruded article and the inner surface of the die;\n(b) the alloy structure is nonuniform over the cross section along the extrusion direction, (that is, the crystal grains at the final extrusion stage are liable to be made more coarse due to the heat generated during the working operation, as compared with the crystal grain coarsening at the initial extrusion stage), and;;\n(c) the extruded articles have a directional property in the extrusion direction, that is, extruded articles have undergone a high degree of working in the extrusion direction and acquire a directional property due to the flow of the structure.\nUnder these circumstances, the inventors have made extensive studies to develop a continuously cast bar of aluminum base alloys for wrought products, particularly, AA 2000, 5000 and 4000 series alloys, so that the bar is; homogeneous in structure; free of defects; exhibits excellent mechanical properties, and; can be subjected, as cast or after a heat treatment, to a working operation such as forging. This operation for producing wrought products must be a single operation, that is the bar is not subjected to any preliminary plastic working having an adverse effect on the properties of the cast bar, such as the above mentioned hot extrusion. As a result, the inventors have found that an adequate combination of the composition of the aluminum base alloy to be cast and the cast structure of the aluminum base alloy produces an aluminum alloy cast bar capable of satisfying the above-mentioned requirements and that when a melt of an aluminum base alloy having a particular composition is cast under particular conditions, it is possible to produce an aluminum alloy cast bar having the desired structure.\nSUMMARY OF THE INVENTION\nAn object of the present invention is to provide a continuously cast bar of aluminum base alloys for wrought products equivalent to the AA standard 2000, 5000 and 4000 series, which bar is of a homogeneous structure; is free of defects; exhibits excellent mechanical properties, and; can be subjected, as cast or after heat treatment, to one of the working operations for producing wrought products such as forging, without applying any preliminary plastic working, such as hot extrusion, having an adverse effect on the properties of the cast bar.\nAnother object of the present invention is to provide a process for producing a continuously cast bar of aluminum base alloys possessing a satisfactory workability, such as excellent forgeability, by selecting an adequate combination of the composition of AA standard 2000, 5000 and 4000 series alloys with cast structure thereof and any selecting the casting conditions.\nStill another object of the present invention is to increase the workability of the continuously cast bar produced by the above-mentioned process by subjecting the bar to a heat treatment.\nStill another object of the present invention is to provide an aluminum base alloy in cast state, which exhibits mechanical properties equivalent to, because of no directional properties, or, superior to that possessed by the conventional extrusion of aluminum base alloys.\nThe basic technical concept of the present invention resides in the discovery that, a critical value of the secondary dendrite arm spacing (hereinafter referred to as DAS) and a critical value of the size of second phase particles and/or the grain diameter, which critical values are substantially lower than the DAS, the size of the second phase particles and the grain diameter in the conventional aluminum alloy ingot, are responsible for fine cast structure capable of remarkably enhancing the workability and the mechanical properties of the aluminum base alloys for wrought products having the compositions described hereinbelow.\nThe process for producing an aluminum base alloy bar according to the present invention is based on the technical concept that, when an aluminum base alloy melt is cast into a smaller diameter bar at a higher casting speed than in the case of the conventional continuous casting method industrially practiced,the resultant bar has a cast structure which is microscopically fine, macroscopically fine, isotropic and free from defects.\nIn accordance with one aspect of the present invention, there is provided a cast bar of an aluminum base alloy for wrought products (AA standard 2000 series for wrought products), exhibiting high tensile strength, impact strength and fatigue strength, which compirses 2.0 to 9.0 wt% of copper, 0.2 to 1.2 wt% of magnesium, 0.2 to 1.2 wt% of silicon, 0.2 to 0.8 wt% of manganese, and the balance consisting of aluminum and unavoidable impurities and occasionally an optional component(s), and wherein the DAS is not greater than 1 5 lim, the grain diameter is not greater than 80 jum and the second phase particles comprising intermetallic compounds have a size not greater than 10 jum.\nIn accordance with another aspect of the present invention, a cast bar of an aluminum base alloy for wrought products of the present invention is characterized by a combination of a particular composition and a particular structure, particularly, relating to a uniform distribution of solute components (solution components) throughout the grain boundaries and the matrix of the crystal grains.More specifically, the present invention provides a cast bar of an aluminum base alloy for wrought products (AA standard 2000 series homogeneous alloy) exhibiting high tensile strength, impact strength and fatigue strength, having the same composition as that of the above-mentiond AA standard 2000 series alloy and wherein the ratio of the concentration (a) of the solute components in the matrix within the crystal grain to the concentration (b) of the solute components in the grain boundaries, i.e. a/b, is not smaller than 0.70.\nIn accordance with still another aspect of the present invention, there is provided a process for producing a cast bar of an aluminum base alloy for wrought products corresponding to AA standard 2000 series alloy. More specifically, the process comprises preparing a melt of the alloy composition and continuously casting the melt at a solidification speed of not lower than 25 C/sec.\nIn accordance with still more another aspect of the present invention, there is provided a process for producing a cast bar of an aluminum base alloy corresponding to the AA standard 2000 series homogeneous alloy. More specifically, there is provided a process for producing a cast bar of an aluminum base alloy which comprises preparing a melt of the alloy composition, continuously casting the melt at a solidification speed of not lower than 25\"C/sec, and subjecting the cast bar to a homogenizing heat treatment at a temperature of from 450 to 530\"C over a period of from 0.5 to 20 hours.\nIn accoradance with a further aspect of the present invention, there is provided a cast bar of an aluminum base alloy (AA standard 5000 series alloy) comprising 2.0 to 6.0 wt% of magnesium, 0.03 to 0.3 wt% of chromium, and the balance being aluminum and unavoidable impurities, and, occasionally an optional component(s), and wherein, the grain diameter is not greater than 80 lim, the DAS is not greater then 13,um, and the size of the second phase particles is not greater than 10 jum.\nThe above mentioned AA standard 5000 series alloy may further contain at least one of the following optional elements selected from the group consisting of: titanium in an amount of from 0.005 to 0.2 wt%, manganese in an amount not more than 0.5 wt%; zirconium in an amount not more than 0.3 wt%, and tin in an amount not more than 0.5 wt%. The titanium may be partly replaced with boron so that the total amounts of titanium and boron are not more than 0.2 wt%.\nIn accordance with another aspect of the present invention, a cast bar of an aluminum alloy (AA standard 5000 series homogeneous alloy) has the same composition as that of the above mentioned AA standard 5000 series alloy and wherein the ratio of the concentration (a) of the solute components in the matrix of the crystal grain to the concentration (b) of the solute components in the grain boundaries, i.e., a/b, is not greater than 0.70.\nIn accordance with another aspect of the present invention, there is provided a process for producing a cast bar of the above-mentioned AA standard 5000 series alloy. More specifically, the process comprises preparing a melt of the above-mentioned alloy composition and continuously casting the melt at a soldification speed of not lower than 1 5'C/sec.\nIn accordance with another aspect of the present invention, there is provided a process for producing a cast bar of an aluminum alloy corresponding to the above-mentioned AA standard 5000 series homogeneous alloy. More particularly, there is provided a process for producing a cast bar of an aluminum alloy which comprises preparing a melt of the alloy composition, continuously casting the melt at a solidification speed of 1 5'C/sec or higher, and subjecting the cast bar to a homogenizing heat treatment at a temperature of from 450 to 500at over a period of 1 to 24 hours.\nIn accordance with a further aspect of the present invention, there is provided a cast bar of an aluminum base alloy for forgings (AA standard 4000 series Al-Si-Mg alloy) exhibiting excellent workability, wear and heat-resistances, which comprise 4 to 1 2 wt% of silicon 0.6 to 1.3 wt% of magnesium and the balance consisting essentially of aluminum and unavoidable impurities and occasionally an optional component, and which has a fine cast structure, in which the primary crystals have a size of not greater than 50 ym, preferably, not greater than 25 item, the intermetallic compounds of second phase particles have a size of not greater than 15 cm and the DAS is not greater than 20 cm. This alloy may further contain as an optional component, at least one member selected from the group consisting of D.05 to 0.2 wt% of titanium, 0.02, to 0.2 wt% of vanadium, 0.01 to 0.1 wt% of lithium, 0.001 to 0.05 wt% of beryllium, 0.1 to 0.5 wt% of chromium and 0.02 to 0.2 wt%-of zierconium, with the proviso that the total of these optional components is not more than 1.2 wt%.\nIn accordance with another aspect of the present invention, there is provided a cast bar of an aluminum base alloy (AA standard 4000 series Al-Si-Cu-Mg alloy) exhibiting excellent workability, wear- and heat-resistance, which comprises 2 to 1 2 wt% of silicon, 1.5 to 5.0 wt% of copper and, 0.8 to 1.3 wt% of magnesium.This alloy may further contain as an optional component, at least one member selected from the group consisting of 0.05 to 0.2 wt% of titanium, 0.02 to 0.2 wt% of vanadium, 0.01 to 0.1 wt% of lithium, 0.001 to 0.05 wt% of beryllium, 0.1 to 0.5 wt% of chromium and 0.02 to 0.2 wt% zirconium, with the proviso that the sum of these optional components is not greater than 1.2 wt%, and the balance consisting essentially of aluminum and unavoidable impurities, and which has a fine cast structure, in which the primary crystals have a size of not greater than 50 ym, preferably, not greater than 25 cm, the intermetallic compounds have a size of not greater than 1 5 ym, and the DAS is not greater than 20 ym.\nIn accordance with a still another aspect of the present invention, there is provided a process for producing a cast bar of an aluminum base alloy which comprises preparing a melt of the AA standard 4000 series Al-Si-Mg alloy, and continuously casting the melt at a solidification speed of not lower than 25\"C/sec.\nIn accordance with a still more another aspect of the present invention, there is provided a process for producing a cast bar of an aluminum base alloy which comprises preparing a melt of the AA standard 4000 series Al-Si-Cu-Mg alloy and continuously casting the melt at a solidification speed of not lower than 25 C/sec.\nIn accordance with a further aspect of the present invention, the above-mentioned AA standard 4000 series Al-Si-Mg alloy and Al-Si-Cu-Mg alloy are characterized in that the area occupied by the second phase particles comprising the primary crystals and at least one member selected -from intermetallic compounds such as Al-Cu, Al-Si, Mg-Si, Al-Mn-Fe,\nAl-Fe-Si and Al-Cu-Mg compounds, does not exceed 25% at any region of the examined cross section of the cast bar, and the primary crystals have a grain size of not exceeding 25 ym and the intermetallic compounds have a size of not exceeding 15,um.\nThe cast structure of the aluminum base alloy cast bars of the present invention is fine, homogeneous and isotropic from the central portion to the peripheral surface throughout the cross sections thereof taken in any direction. In addition, the aluminum alloy cast bars exhibit high tensile strength, impact strength and fatique strength, and, further, even if they may contain a large amount of alloying elements, exhibit an excellent workability. The aluminum alloy cast bars of the present invention can be subjected directly to plastic workings such as forging or mechanical workings such as machining without applying a preliminary working, such as extrusion. This feature makes it possible to produce various aluminum alloy parts at low cost and to eliminate adverse effects on the parts due to a preliminary working such as extrusion working.Forgings or other wrought products, therefore, exhibit excellent properties and are produced at a low cost. Also, in accordance with the process of the present invention, aluminum base alloy for wrought products exhibiting the above-mentioned excellent properties can be simply and easily obtained.\nBRIEF DESCRIPTION OF THE DRAWINGS\nFigure 1 is a cross sectional microscope view of a cast bar consisting of one of AA standard 2000 series aluminum alloy and being produced by casting at a solidification speed of 25\"C/sec;\nFigure 2 is the same view as in Fig. 1, except that the solidification speed was 0.5 C/sec;\nFigure 3 is a cross sectional microscope view of a cast bar consisting of one of AA standard 5000 series aluminum alloy and being produced by casting at a solidification speed of 15 C/sec;\nFigure 4 is the same view as in Fig. 3, except that the solidification speed was 0.1 1\"C/sec;\nFigure 5 is a cross sectional microscope view of a cast bar consisting of an AA standard 4000 series alloys and being produced by casting at a solidification speed of 30\"C/sec;;\nFigure 6 is the same view as in Fig. 5, except that the solidification speed was 30\"C/sec;\nFigure 7 is a graph showing a tensile strength and an elongation versus sampling positions of a specimen in Example 1;\nFigures 8A and 8B perspective views of a wedge specimen and an illustration showing a method for testing, using the wedge specimen, respectively;\nFigure 9 is a graph showing a limitative working degree versus solidification speed of a wedge specimen from Example 2, the limitative working degree being a working degree at which forging cracks occur;\nFigure 10 is a graph showing a deformation resistance and a deformability versus solidification speed of a specimen in Example 2;\nFigure 11 is a graph showing a DAS versus solidification speed of each of alloy ingots A, B and C in Example 3;;\nFigure 12 is a graph showing a tensile strength and an elongation versus solidification speed of an alloy B in Example 3;\nFigure 13 is a graph showing an impact value and a reduction of area versus solidification speed of an alloy B in Example 3;\nFigure 14 is a graph showing a fatique strength in terms of test load of a specimen in\nExample 4;\nFigure 15 is a graph showing a tensile strength and an elongation versus the sampling positions of a specimen from Example 5;\nFigure 16 is a graph showing a limitative working degree versus solidification speed of wedge specimens in Example 6;\nFigure 1 7 is a graph showing a deformation resistance and a deformability versus solidification speed of specimens in Example 6;\nFigure 18 is a graph showing a DAS versus solidification speed of each of alloys D, E and F in\nExample 7;;\nFigure 19 is a graph showing a tensile strength and an elongation versus solidification speed of the alloy E in Example 7;\nFigure 20 is a graph showing an impact value and a reduction of area versus solidification speed of the E in Example 7;\nFigure 21 is a graph showing an effect of the size of a second phase particles on a limitative working degree of aluminum ingots which were forged at a temperature ranging from 200 and 450\"C;\nFigure 22 shows a wear resistance in terms of a specific wear ratio of the present alloy in comparison to that of several conventional alloys;\nFigure 23 shows a tensile strength at a temperature of from ambient temperature to 400\"C of the present alloy in comparison to the conventional alloy, and;\nFigures 24A, 24B and 24C each are an illustration showing an upsetting test.\nDETAILED DESCRIPTION OF THE INVENTION\nThe term \"working\" as used herein is not always limited to forging, and it is intended to include other plastic workings such as rolling, drawing, wire drawing and extrusion and also machining such as cutting. Accordingly, the aluminum base alloys for wrought products of the present invention can be subjected to various plastic workings and machining. It is to be understood that the term \"continuous casting\" as used herein is intended to include not only a so-called completed continuous casting, but also a semi-continuous casting for producing a certain length of cast articles.\nThe term ''secondary dendrite\" as used herein is used in an ordinary sense in the field of metallography. The secondary dendrite is distinguished from the dendrite cell meaning a primary dendrite.\nThe fine structure of AA standard 2000 series alloy for wrought products according to the present invention is explained first. This alloy should have the above-mentioned composition 8nd a fine cast structure, such that the grain diameter is not greater than 80 jum, the DAS is not greater than 15,um and the second phase particles comprising intermetallic compounds have size not exceeding 10 ym.\nThe intermetallic compounds constituting the second phase particles include Al-Cu, Mg-Si,\nAl-Mn-Fe, Al-Fe-Si compounds and the like.\nWhen the grain diameter, the DAS and the second phase particle size are outside each of the above defined values, even if the composition of the alloy is within the compositional ranges as described hereinafter, the resultant cast bar cannot exhibit desired properties, such as high tensile strength, high fatique strength and high impact strength. In addition, the isotropic macrostructure of the alloy is lost and the macrostructure tends to be inhomogeneous, with the result that the alloy exhibits a poor workability.\nThe fine structure of AA standard 5000 series alloy for wrought product of the present invention is explained second. This alloy should satisfy conditions such that the grain diameter is not greater than 80 sum, the DAS is not greater than 1 3 jm and the second phase particles comprising intermetallic compounds have a size of not greater than 10,um. Thus, this alloy exhibits excellent workability and high tensile strength, impact strength and fatique strength.\nThe fine structure of the AA standard 4000 series alloy for wrought products of the present invention explained third. This alloy has a cast structure, wherein the DAS is not greater than 20 ym and the size of the second phase particles is not greater than 50,us. Also, desirably, the area a percentage of the second phase particles comprising primary crystals and one or more intermetallic compounds, composed of Al-Cu, Al-Si, Mg-Si, Al-Mn-Fe, Al-Fe-Si, Al-Cu-Mg and the like is 25% or less at any sectional region of the alloy.\nIf the area percentage occupied by the second phase particles is more than 25%, the resultant alloy exhibits a remarkably poor forgeability. Alsa, if the size of the second phase particles is more than 50 ym, the resultant alloy is not only liable to crack during the forging but also has a poor machinability.\nThe conditions of homogenity of the AA standard 2000 series and 5000 series homogeneous alloys of the present invention may be satisfied, in substitution for the above defined fine structures. Namely, these alloys should have such a structure that the ratio of the concentration (a) of the solute components, such as Cu, Cr, Mg, Si and Mn, in the matrix of the crystal grains to the concentration (b) of the solute components, such as Cu, Mg, Si and Mn, contained in the grain boundaries i.e. a/b, is 0.70 or more. The concentration (b) can be determined by locally applying the X-ray over a specimen across the grain boundaries by emission spectroanalysis or\nX-ray analysis, and then comparing the detected concentration of the components of the grain boundaries with the detected concentration of the components in the matrix of the crystal grains.In accordance with the present invention, enrichment of the solute components in the grain boundaries is suppressed so as to avoid a reduction in the ductility of the aluminum base alloys. This suppression of the solute component enrichment is effective for attaining the effects equivalent to those obtained by the limitation of the DAS, the grain diameter and the size of the second phase particles.\nIt is some times difficult to maintained by the control of the solidification speed the macroscopically isotropic property of the cast bars. In such a case, if the cast bars produced by a solidification speed of at least a critical cooling speed is subjected to a homogenizing heat treatment suitable for adjusting the distribution of the solute components so as to obtain a ratio of a/b of at least 0.70, the homogenized bars exhibit almost same desired properties as those attained by the aluminum base alloys for wrought products, having the fine structure.In order to obtain the concentration a ratio of a/b of at least 0.70, the homogenizing heat treatment is carried out at a temperature of from 450 to 530 C over the period of 0.5 to 20 hours for AA standard 2000 series alloy, and at a temperature of from 450 to 580 C over the period of 1 to 24 hours for AA standard 5000 series alloy.\nIdeally, not only the limitation of the grain diameter, the DAS and the second phase particle size to the above-mentioned maximum values but also the limitation of the ratio, a/b, to the value of at least 0.70 should be satisfied in AA standard 2000 series and 5000 series alloys for wrought products. In this case, the workability and the mechanical properties of the cast bar are further enhanced as compared in the alloys satisfying grain diameter, DAS and second phase particle size but not the concentration ratio, a/b.\nThe aluminum alloy bar satisfying the grain diameter, DAS and the second phase particle size can be produced by a continuous casting process wherein the solidification speed at any site throughout the cross section of the bars is set to at least a critical speed.\nThe critical solidification speed is 25\"C/sec for the AA standard 2000 series alloy, 1 5'C/sec for the AA standard 5000 series alloy and 25\"C/sec, preferably, 30\"C/sec for the AA standard 4000 series alloy.\nWhen the solidification speeds are gradually increased from a level much lower than the critical solidification speeds in the production of the AA standard 2000 series, 5000 series and 4000 series alloys for wrought products, the grain diameter, the DAS and the second phase particles of the alloys become extremely small or very fine in the vicinity of the critical solidification speeds, whereby the above-mentioned structure conditions are satisfied. In other words, solidification of at least the critical solidification speeds permits to provide the cast bars with the desired mechanical properties and workability. For this reason, the solidification speeds should be set to values of at least the critical speeds.\nThe term \"solidification speed\" as used herein refers to a temperature dropping speed at the interface between the solid phase and the liquid phase of an alloy placed in a continuous casting mold. The temperature dropping speed can be experimentally detected, for example, by inserting a thermocouple into the liquid phase from above the mold and determining a change in temperature of the place where the thermocouple comes into a contact with the solid phase.\nIn the continuous casting production of the aluminum base alloys for wrought products of the present invention, a conventional float type continuous casting process is difficult to apply for the production of bars having a diameter of 100 mm or less. As far as the inventors know, a gas pressure-applying type hot top continuous casting process, which has been proposed in\nUSP No. 4,157,728 is the best process for producing a bar with a small diameter of particularly from 5 to 70 mm. It is however, to be understood that if any continuous casting process other than the process of USP No. 4,157,728 allows to obtain good qualities and solidification speeds greater than the critical solidification speeds, this process can be applied to the processes of the present invention.\nThe cast bars thus prepared may be subjected directly to plastic working or mechanical working. Alternately, the cast bars may be subjected to a homogenizing heat treatment before being worked on by various procedures. Furthermore, the cast bar may be subjected to a heat treatment such as T6 treatment before being worked on by various procedures.\nThe fact that the cast structure of AA standard 2000 series alloy becomes suddenly fine at a solidification speed of about 25\"C/sec will be illustrated with reference to Figs. 1 and 2. Fig. 1 shows a microscope view of a structure of an aluminum base alloy bar consisting of 4.5 wt% of\nCu, 0.6 wt% of Mg, 0.6 wt% of Si, 0.4 wt% of Mn, 0.01 wt% of Ti and the balance being Al and trace of impurities. The aluminum base alloy was continuously cast at a solidification speed of 25\"C/sec into the form of the bar which was cut so as to observe the micro structure of the bar cross section. Fig. 2 shows a microscope view of the same aluminum base alloy bar as in\nFig. 1 except that the bar was produced by casting with the solidification speed of 0.5 C/sec.\nAs being apparent from Fig. 1, the granular crystals are uniformly distributed through the structure shown in Fig. 1, the DAS is not greater than 1 5 m and all of the second phase particles comprising intermetallic compounds have a size not greater than 101lem, with regard to the alloy cast at the high solidification speed. In contrast, as being apparent from Fig. 2, the\nDAS is greater than 1 5 ym, the second phase particles comprising intermetallic compounds are significantly coarse with regard to the alloy cast at the low solidification speed.\nFig. 3 shows a microscope view of a structure of an aluminum alloy bar consisting of 3.0 wt% of Mg, 0.15 wt% of Cr, 0.01 wt% of Ti, 0.2 wt% of Mn and the balance consisting being\nAl and trace of impurities. The aluminum alloy was cast at a solidification speed of 15 C/sec into the form of a bar which was cut so as to observe the micro structure of the bar cross section. Fig. 4 shows a microscope view of the same aluminum alloy bar as in Fig. 3 except that the bar was produced by casting with the solidification speed of 0.1 1\"C/sec. As being apparent from Fig. 3, the granular crystals are uniformly distributed through the structure shown in Fig.\n3, the DAS is not greater than 13,um and all of the second phase particles comprising intermetallic compounds have a size not greater than 10 ym, with regard to the alloy cast at the high solidification speed. In constract, as being apparent from Fig. 4, the DAS is greater than 1 3 ,tm the second phase particles comprising intermetallic compounds are significantly coarse with regard to the alloy cast at the low solidification speed.\nFig. 5 shows a microscope view of a structure of a cast bar consisting of an AA standard 4000 series alloys. The aluminum alloy was cast at a solidification speed of 30\"C/sec into the form of a bar which was cut so as to observe the structure of the bar cross section. Fig. 6 shows a microscope view of the same aluminum alloy bar as in Fig. 5 except that the bar was produced by casting with the solidification speed of 3\"C/sec. As being apparent from Fig. 5, crystals are uniformly distributed through the structure shown in Fig. 5, the DAS is not greater than 20 ym, the second phase particles comprising intermetallic compounds have a size not greater than 15,um, and, the second phase particles comprising primary crystals have a size not greater than 50 ,tm with regard to the alloy cast at the high solidification speed. In constrast, as being apparent from Fig. 6, the DAS is greater than 20 jum, the second phase particles comprising intermetallic compounds and primary crystals are significantly coarse with regard to the alloy cast at the low solidification speed.\nAs a result of our investigations of the relationship between the solidification speed and the properties of the resultant alloy ingot, the lower limit of the solidification speed was found to be 25\"C/sec for AA standard 2000 series and 4000 series alloys and 1 5'C/sec for AA standard 5000 series alloy. It goes without saying that in order to produce an alloy ingot at a high solidification speed, a continuous casting is the most suitable. The most convenient continuous casting process which can be industrially used, today, is
